Repository: Harshelite2503/foamsim-agent

# FoamSim-Agent

**Can AI coding agents run trustworthy micromechanics simulations of hollow-particle composites?**

A validated, composable Python toolkit for syntactic-foam micromechanics (`foamsim`), agent skills that teach a
coding agent its API, and a benchmark of agent-generated simulation pipelines graded on code features, execution,
and agreement with analytical references *and* experimental data (FoamGPT).

(README expanded below after the toolkit is complete.)

File: data/foamgpt_psp.csv (part 2 of 9)
record_id,paper_id,sample_label,data_origin,matrix_class,matrix_name,particle_type,particle_grade,particle_true_density_g_cc,particle_mean_diameter_um,particle_wall_thickness_ratio,particle_volume_fraction,particle_weight_fraction,process_route,cure_or_process_temperature_c,additional_fillers,measured_density_g_cc,theoretical_density_g_cc,matrix_porosity_fraction,particle_breakage_fraction,test_type,strain_rate_per_s,temperature_c,standard,modulus_mpa,strength_mpa,strain_at_failure,energy_absorption_mj_m3,plateau_stress_mpa,densification_strain,specific_modulus_mpa_per_g_cc,specific_strength_mpa_per_g_cc,storage_modulus_mpa,loss_tangent,thermal_conductivity_w_mk,cte_per_k,moisture_uptake_pct,extractor_confidence,flags
W2026142992-045,W2026142992,"PP/SEBS B syntactic foam, 30 vol% microballoon",primary,pp,"PP (J-3003GV, Prime Polymer) / SEBS B (H1062, Asahi Kasei) 70/30 vol% blend",polymer_hollow,"Expancel 950-120 (Akzo Nobel), PMMA shell",,120.0,,0.3,,injection_molding,200.0,,,,,,tension,1.0,,ASTM D1708,,,,,,,,,,,,,,0.55,
W2026142992-046,W2026142992,"PP/SEBS B syntactic foam, 30 vol% microballoon",primary,pp,"PP (J-3003GV, Prime Polymer) / SEBS B (H1062, Asahi Kasei) 70/30 vol% blend",polymer_hollow,"Expancel 950-120 (Akzo Nobel), PMMA shell",,120.0,,0.3,,injection_molding,200.0,,,,,,tension,10.0,,ASTM D1708,,,,,,,,,,,,,,0.55,
W2026142992-047,W2026142992,"PP/SEBS B syntactic foam, 30 vol% microballoon",primary,pp,"PP (J-3003GV, Prime Polymer) / SEBS B (H1062, Asahi Kasei) 70/30 vol% blend",polymer_hollow,"Expancel 950-120 (Akzo Nobel), PMMA shell",,120.0,,0.3,,injection_molding,200.0,,,,,,tension,100.0,,ASTM D1708,,,,,,,,,,,,,,0.55,
W2026142992-048,W2026142992,"PP/SEBS B syntactic foam, 40 vol% microballoon",primary,pp,"PP (J-3003GV, Prime Polymer) / SEBS B (H1062, Asahi Kasei) 70/30 vol% blend",polymer_hollow,"Expancel 950-120 (Akzo Nobel), PMMA shell",,120.0,,0.4,,injection_molding,200.0,,,,,,tension,1.0,,ASTM D1708,,,,,,,,,,,,,,0.55,
W2026142992-049,W2026142992,"PP/SEBS B syntactic foam, 40 vol% microballoon",primary,pp,"PP (J-3003GV, Prime Polymer) / SEBS B (H1062, Asahi Kasei) 70/30 vol% blend",polymer_hollow,"Expancel 950-120 (Akzo Nobel), PMMA shell",,120.0,,0.4,,injection_molding,200.0,,,,,,tension,10.0,,ASTM D1708,,,,,,,,,,,,,,0.55,
W2026142992-050,W2026142992,"PP/SEBS B syntactic foam, 40 vol% microballoon",primary,pp,"PP (J-3003GV, Prime Polymer) / SEBS B (H1062, Asahi Kasei) 70/30 vol% blend",polymer_hollow,"Expancel 950-120 (Akzo Nobel), PMMA shell",,120.0,,0.4,,injection_molding,200.0,,,,,,tension,100.0,,ASTM D1708,,,,,,,,,,,,,,0.55,
W2026142992-051,W2026142992,"PP/SEBS B syntactic foam, 50 vol% microballoon",primary,pp,"PP (J-3003GV, Prime Polymer) / SEBS B (H1062, Asahi Kasei) 70/30 vol% blend",polymer_hollow,"Expancel 950-120 (Akzo Nobel), PMMA shell",,120.0,,0.5,,injection_molding,200.0,,,,,,tension,1.0,,ASTM D1708,,,,,,,,,,,,,,0.55,
W2026142992-052,W2026142992,"PP/SEBS B syntactic foam, 50 vol% microballoon",primary,pp,"PP (J-3003GV, Prime Polymer) / SEBS B (H1062, Asahi Kasei) 70/30 vol% blend",polymer_hollow,"Expancel 950-120 (Akzo Nobel), PMMA shell",,120.0,,0.5,,injection_molding,200.0,,,,,,tension,10.0,,ASTM D1708,,,,,,,,,,,,,,0.55,
W2026142992-053,W2026142992,"PP/SEBS B syntactic foam, 50 vol% microballoon",primary,pp,"PP (J-3003GV, Prime Polymer) / SEBS B (H1062, Asahi Kasei) 70/30 vol% blend",polymer_hollow,"Expancel 950-120 (Akzo Nobel), PMMA shell",,120.0,,0.5,,injection_molding,200.0,,,,,,tension,100.0,,ASTM D1708,,,,,,,,,,,,,,0.55,
W2052135367-000,W2052135367,"10% GB500, virgin",primary,other_thermoset,"Platinum-cure liquid silicone rubber, Smooth-On Mold Star 30 (30 Shore A, tensile strength 2.90 MPa, modulus 0.66 MPa, service range -53 to 232 C)",glass_microballoon,3M A16/500 glass bubbles (crush test pressure 3.44 MPa / 500 psi),0.16,115.0,,,0.1,mechanical_mixing_cast,25.0,,0.73978,,,,compression,0.00098,25.0,,,,,,,,,,,,,,,0.7,
W2052135367-001,W2052135367,"10% GB500, 500 C heat treated",primary,other_thermoset,"Platinum-cure liquid silicone rubber, Smooth-On Mold Star 30 (30 Shore A, tensile strength 2.90 MPa, modulus 0.66 MPa, service range -53 to 232 C)",glass_microballoon,3M A16/500 glass bubbles (crush test pressure 3.44 MPa / 500 psi),0.16,115.0,,,0.1,mechanical_mixing_cast,500.0,,0.73978,,,,compression,0.00098,25.0,,,,,,,,,,,,,,,0.7,
W2052135367-002,W2052135367,"20% GB500, virgin",primary,other_thermoset,"Platinum-cure liquid silicone rubber, Smooth-On Mold Star 30 (30 Shore A, tensile strength 2.90 MPa, modulus 0.66 MPa, service range -53 to 232 C)",glass_microballoon,3M A16/500 glass bubbles (crush test pressure 3.44 MPa / 500 psi),0.16,115.0,,,0.2,mechanical_mixing_cast,25.0,,0.47225,,,,compression,0.00098,25.0,,,,,,,,,,,,,,,0.7,
W2052135367-003,W2052135367,"20% GB500, 500 C heat treated",primary,other_thermoset,"Platinum-cure liquid silicone rubber, Smooth-On Mold Star 30 (30 Shore A, tensile strength 2.90 MPa, modulus 0.66 MPa, service range -53 to 232 C)",glass_microballoon,3M A16/500 glass bubbles (crush test pressure 3.44 MPa / 500 psi),0.16,115.0,,,0.2,mechanical_mixing_cast,500.0,,0.47225,,,,compression,0.00098,25.0,,,,,,,,,,,,,,,0.7,
W2052135367-004,W2052135367,"30% GB500, virgin",primary,other_thermoset,"Platinum-cure liquid silicone rubber, Smooth-On Mold Star 30 (30 Shore A, tensile strength 2.90 MPa, modulus 0.66 MPa, service range -53 to 232 C)",glass_microballoon,3M A16/500 glass bubbles (crush test pressure 3.44 MPa / 500 psi),0.16,115.0,,,0.3,mechanical_mixing_cast,25.0,,0.36038,,,,compression,0.00098,25.0,,,,,,,,,,,,,,,0.7,
W2052135367-005,W2052135367,"30% GB500, 500 C heat treated",primary,other_thermoset,"Platinum-cure liquid silicone rubber, Smooth-On Mold Star 30 (30 Shore A, tensile strength 2.90 MPa, modulus 0.66 MPa, service range -53 to 232 C)",glass_microballoon,3M A16/500 glass bubbles (crush test pressure 3.44 MPa / 500 psi),0.16,115.0,,,0.3,mechanical_mixing_cast,500.0,,0.36038,,,,compression,0.00098,25.0,,,,,,,,,,,,,,,0.7,
W2052135367-006,W2052135367,"10% GB1000, virgin",primary,other_thermoset,"Platinum-cure liquid silicone rubber, Smooth-On Mold Star 30 (30 Shore A, tensile strength 2.90 MPa, modulus 0.66 MPa, service range -53 to 232 C)",glass_microballoon,3M A20/1000 glass bubbles (crush test pressure 6.90 MPa / 1000 psi),0.2,105.0,,,0.1,mechanical_mixing_cast,25.0,,0.74795,,,,compression,0.00098,25.0,,,,,,,,,,,,,,,0.7,
W2052135367-007,W2052135367,"10% GB1000, 500 C heat treated",primary,other_thermoset,"Platinum-cure liquid silicone rubber, Smooth-On Mold Star 30 (30 Shore A, tensile strength 2.90 MPa, modulus 0.66 MPa, service range -53 to 232 C)",glass_microballoon,3M A20/1000 glass bubbles (crush test pressure 6.90 MPa / 1000 psi),0.2,105.0,,,0.1,mechanical_mixing_cast,500.0,,0.74795,,,,compression,0.00098,25.0,,,,,,,,,,,,,,,0.7,
W2052135367-008,W2052135367,"20% GB1000, virgin",primary,other_thermoset,"Platinum-cure liquid silicone rubber, Smooth-On Mold Star 30 (30 Shore A, tensile strength 2.90 MPa, modulus 0.66 MPa, service range -53 to 232 C)",glass_microballoon,3M A20/1000 glass bubbles (crush test pressure 6.90 MPa / 1000 psi),0.2,105.0,,,0.2,mechanical_mixing_cast,25.0,,0.53957,,,,compression,0.00098,25.0,,,,,,,,,,,,,,,0.7,
W2052135367-009,W2052135367,"20% GB1000, 500 C heat treated",primary,other_thermoset,"Platinum-cure liquid silicone rubber, Smooth-On Mold Star 30 (30 Shore A, tensile strength 2.90 MPa, modulus 0.66 MPa, service range -53 to 232 C)",glass_microballoon,3M A20/1000 glass bubbles (crush test pressure 6.90 MPa / 1000 psi),0.2,105.0,,,0.2,mechanical_mixing_cast,500.0,,0.53957,,,,compression,0.00098,25.0,,,,,,,,,,,,,,,0.7,
W2052135367-010,W2052135367,"30% GB1000, virgin",primary,other_thermoset,"Platinum-cure liquid silicone rubber, Smooth-On Mold Star 30 (30 Shore A, tensile strength 2.90 MPa, modulus 0.66 MPa, service range -53 to 232 C)",glass_microballoon,3M A20/1000 glass bubbles (crush test pressure 6.90 MPa / 1000 psi),0.2,105.0,,,0.3,mechanical_mixing_cast,25.0,,0.40961,,,,compression,0.00098,25.0,,,,,,,,,,,,,,,0.7,
W2052135367-011,W2052135367,"30% GB1000, 500 C heat treated",primary,other_thermoset,"Platinum-cure liquid silicone rubber, Smooth-On Mold Star 30 (30 Shore A, tensile strength 2.90 MPa, modulus 0.66 MPa, service range -53 to 232 C)",glass_microballoon,3M A20/1000 glass bubbles (crush test pressure 6.90 MPa / 1000 psi),0.2,105.0,,,0.3,mechanical_mixing_cast,500.0,,0.40961,,,,compression,0.00098,25.0,,,,,,,,,,,,,,,0.7,
W2098533699-000,W2098533699,Acrylic-latex binder + air-filled ceramic and silicone microspheres (patent coating cited in Table 1; Motrikale 2008 / Belyaev 2005 patent group),secondary,other_thermoplastic,Acrylic latex,ceramic_hollow,Air-filled ceramic and silicone microspheres,,,,,,other,,"Carbon white, aerogel, expanded vermiculite, expanded perlite, antifoaming agent Sotro-145, pigment, dispersing agent, densifier, water-repelling agent",,,,,other,,,,,,,,,,,,,,0.001,,,0.45,
W2098533699-001,W2098533699,Epoxy binder + glass microspheres (patent coating cited in Table 1),secondary,epoxy,Epoxy resin with glycidyl ether of phosphorus acids and hardening agent,glass_microballoon,Glass microspheres,,,,,,other,,,,,,,other,,,,,,,,,,,,,,,,,0.5,
W2098533699-002,W2098533699,"Sodium/potassium liquid-glass binder + aluminium silicate microspheres (patent, Bessonov et al. 2012, cited in Table 1)",secondary,other,Sodium and/or potassium liquid glass (water glass),ceramic_hollow,Aluminium silicate (aluminosilicate) microspheres,,,,,,other,,,,,,,compression,,,,,11.0,,,,,,,,,,,,0.4,
W2098533699-003,W2098533699,Butadiene-styrene rubber + acrylic polymer binder with ceramic and silicone microspheres (patent coating cited in Table 1),secondary,other,Mix of butadiene-sterol (butadiene-styrene) rubber and acrylic polymer,ceramic_hollow,Ceramic and silicone microspheres,,,,,,other,,"Carbonic microfibres, pigment (titanium oxide, lead chrome), water",,,,,other,,,,,23.5,,,,,,,,,,,,0.4,
W2098533699-004,W2098533699,Polyurethane binder + ash microspheres (patent coating cited in Table 1),secondary,polyurethane,Polyurethane,fly_ash_cenosphere,Ash (fly-ash) microspheres,,,,,,other,,,0.051,,,,compression,,,,,1.36,,,,,,26.66666666666667,,,0.124,,,0.45,measured_density_g_cc_out_of_range
W2098533699-005,W2098533699,Polyurethane binder + glass microspheres (patent coating cited in Table 1),secondary,polyurethane,Polyurethane,glass_microballoon,Glass microspheres,,,,,,other,,,,,,,compression,,,,,0.95,,,,,,,,,,,,0.45,
W2098533699-006,W2098533699,"Dry masonry mixture with hollow glass microspheres (Rozovskaya & Semenov, 2013, cited in Sec. 4)",secondary,cement,Cement-based dry masonry mixture,glass_microballoon,Hollow glass microspheres (compared with aluminosilicate microspheres),,,,,,other,,,0.6,,,,other,,,,,,,,,,,,,,0.16,,,0.55,
W2098533699-007,W2098533699,"Superlight cement masonry mortar with up to 50 % glass microspheres (Kirillov & Semenov, 2009, cited in Sec. 4)",secondary,cement,Cement masonry mortar,glass_microballoon,Glass microspheres,,,,,,other,,,0.4,,,,other,,,,,,,,,,,,,,,,,0.6,
W2129288429-000,W2129288429,"Al-SL150 (density/porosity values quoted from ref. [3] Orbulov I., Dobranszky J., Period. Polytech. Mech. Eng. 52(1) 2008, 35-42)",secondary,aluminum,Al99.5 commercially pure aluminium,ceramic_hollow,"SL150 ceramic hollow microspheres (Envirospheres Ltd., Australia); 30-35 wt% Al2O3, 45-50 wt% amorphous SiO2, 19 wt% mullite, 1 wt% quartz, balance other oxides",,100.0,,0.6,,pressure_infiltration,,,1.4273,1.3442,-0.062,,other,,25.0,,,,,,,,,,,,,,,0.7,matrix_porosity_fraction_out_of_range
W2129288429-001,W2129288429,"Al-SLG (density/porosity values quoted from ref. [3] Orbulov I., Dobranszky J., Period. Polytech. Mech. Eng. 52(1) 2008, 35-42)",secondary,aluminum,Al99.5 commercially pure aluminium,ceramic_hollow,"SLG ceramic hollow microspheres (Envirospheres Ltd., Australia); 30-35 wt% Al2O3, 45-50 wt% amorphous SiO2, 19 wt% mullite, 1 wt% quartz, balance other oxides",,130.0,,0.6,,pressure_infiltration,,,1.4635,1.3833,-0.058,,other,,25.0,,,,,,,,,,,,,,,0.7,matrix_porosity_fraction_out_of_range
W2129288429-002,W2129288429,"Al-SL300 (density/porosity values quoted from ref. [3] Orbulov I., Dobranszky J., Period. Polytech. Mech. Eng. 52(1) 2008, 35-42)",secondary,aluminum,Al99.5 commercially pure aluminium,ceramic_hollow,"SL300 ceramic hollow microspheres (Envirospheres Ltd., Australia); 30-35 wt% Al2O3, 45-50 wt% amorphous SiO2, 19 wt% mullite, 1 wt% quartz, balance other oxides",,150.0,,0.6,,pressure_infiltration,690.0,,1.5197,1.4178,-0.072,,other,,25.0,,,,,,,,,,,,,,,0.7,matrix_porosity_fraction_out_of_range
W2129288429-003,W2129288429,"AlSi-SL150 (density/porosity values quoted from ref. [3] Orbulov I., Dobranszky J., Period. Polytech. Mech. Eng. 52(1) 2008, 35-42)",secondary,aluminum,AlSi12 aluminium-silicon eutectic alloy,ceramic_hollow,"SL150 ceramic hollow microspheres (Envirospheres Ltd., Australia); 30-35 wt% Al2O3, 45-50 wt% amorphous SiO2, 19 wt% mullite, 1 wt% quartz, balance other oxides",,100.0,,0.6,,pressure_infiltration,,,1.3076,1.3226,0.011,,other,,25.0,,,,,,,,,,,,,,,0.7,
W2129288429-004,W2129288429,"AlSi-SLG (density/porosity values quoted from ref. [3] Orbulov I., Dobranszky J., Period. Polytech. Mech. Eng. 52(1) 2008, 35-42)",secondary,aluminum,AlSi12 aluminium-silicon eutectic alloy,ceramic_hollow,"SLG ceramic hollow microspheres (Envirospheres Ltd., Australia); 30-35 wt% Al2O3, 45-50 wt% amorphous SiO2, 19 wt% mullite, 1 wt% quartz, balance other oxides",,130.0,,0.6,,pressure_infiltration,,,1.334,1.3617,0.02,,other,,25.0,,,,,,,,,,,,,,,0.7,
W2129288429-005,W2129288429,"AlSi-SL300 (density/porosity values quoted from ref. [3] Orbulov I., Dobranszky J., Period. Polytech. Mech. Eng. 52(1) 2008, 35-42)",secondary,aluminum,AlSi12 aluminium-silicon eutectic alloy,ceramic_hollow,"SL300 ceramic hollow microspheres (Envirospheres Ltd., Australia); 30-35 wt% Al2O3, 45-50 wt% amorphous SiO2, 19 wt% mullite, 1 wt% quartz, balance other oxides",,150.0,,0.6,,pressure_infiltration,,,1.3698,1.3962,0.019,,other,,25.0,,,,,,,,,,,,,,,0.7,
W2625281021-000,W2625281021,Al99.5 - Globocer,primary,aluminum,Al99.5 commercially pure aluminium (99.5 wt% Al),ceramic_hollow,"Globocer (Hollomet GmbH), 33 wt% Al2O3 / 48 wt% amorphous SiO2 / 19 wt% mullite",0.816,1444.0,0.92,0.64,,pressure_infiltration,,,,,,,compression,0.01,25.0,,,,,,,,,,,,,,,0.75,
W2625281021-001,W2625281021,Al99.5 - Globocer,primary,aluminum,Al99.5 commercially pure aluminium (99.5 wt% Al),ceramic_hollow,"Globocer (Hollomet GmbH), 33 wt% Al2O3 / 48 wt% amorphous SiO2 / 19 wt% mullite",0.816,1444.0,0.92,0.64,,pressure_infiltration,,,,,,,compression,933.0,25.0,,,,,,,,,,,,,,,0.75,
W2625281021-002,W2625281021,Al99.5 - Globocer,primary,aluminum,Al99.5 commercially pure aluminium (99.5 wt% Al),ceramic_hollow,"Globocer (Hollomet GmbH), 33 wt% Al2O3 / 48 wt% amorphous SiO2 / 19 wt% mullite",0.816,1444.0,0.92,0.64,,pressure_infiltration,,,,,,,compression,2629.0,25.0,,,,,,,,,,,,,,,0.75,
W2625281021-003,W2625281021,Al99.5 - SL300,primary,aluminum,Al99.5 commercially pure aluminium (99.5 wt% Al),ceramic_hollow,"SL300 (Envirospheres Ltd.), 33 wt% Al2O3 / 48 wt% amorphous SiO2 / 19 wt% mullite",0.691,150.0,0.91,0.64,,pressure_infiltration,,,,,,,fatigue,,25.0,,,,,,,,,,,,,,,0.7,
W2625281021-004,W2625281021,AlSi12 - SL300,primary,aluminum,AlSi12 aluminium alloy (12.8 wt% Si),ceramic_hollow,"SL300 (Envirospheres Ltd.), 33 wt% Al2O3 / 48 wt% amorphous SiO2 / 19 wt% mullite",0.691,150.0,0.91,0.64,,pressure_infiltration,,,,,,,fatigue,,25.0,,,,,,,,,,,,,,,0.7,
W2625281021-005,W2625281021,Al99.5 - Globocer,primary,aluminum,Al99.5 commercially pure aluminium (99.5 wt% Al),ceramic_hollow,"Globocer (Hollomet GmbH), 33 wt% Al2O3 / 48 wt% amorphous SiO2 / 19 wt% mullite",0.816,1444.0,0.92,0.64,,pressure_infiltration,,,,,,,fatigue,,25.0,,,,,,,,,,,,,,,0.7,
W2625281021-006,W2625281021,AlSi12 - Globocer,primary,aluminum,AlSi12 aluminium alloy (12.8 wt% Si),ceramic_hollow,"Globocer (Hollomet GmbH), 33 wt% Al2O3 / 48 wt% amorphous SiO2 / 19 wt% mullite",0.816,1444.0,0.92,0.64,,pressure_infiltration,,,,,,,fatigue,,25.0,,,,,,,,,,,,,,,0.7,
W2760961188-000,W2760961188,"Syntactic foam material card for FEA (glass microballoon/epoxy), properties taken from Li, Petrinic, Siviour, Froud, Reed, Mater. Sci. Eng. A 515, 19 (2009) [ref 11]",secondary,epoxy,,glass_microballoon,,,,,,,other,,,0.3,,,,other,,,,1650.0,,,,,,5500.0,,,,,,,0.85,
W2760961188-001,W2760961188,"Syntactic foam Johnson-Cook plasticity card (glass microballoon/epoxy), fitted by the authors from Li et al., Mater. Sci. Eng. A 515, 19 (2009) [ref 11]",model,epoxy,,glass_microballoon,,,,,,,other,,,0.3,,,,compression,3500.0,,,,15.0,,,,,,50.0,,,,,,0.5,
W2954741032-000,W2954741032,"GMB/Sylgard 184 syntactic foam, nominal phi = 0.10",primary,other_thermoset,"Sylgard 184 PDMS silicone elastomer (Dow Corning), two-part with curing agent",glass_microballoon,3M A16 glass microballoons,,60.0,,0.1,,mechanical_mixing_cast,25.0,,,,,,compression,,,,,,,,,,,,,,,,,0.55,
W2954741032-001,W2954741032,"GMB/Sylgard 184 syntactic foam, nominal phi = 0.20",primary,other_thermoset,"Sylgard 184 PDMS silicone elastomer (Dow Corning), two-part with curing agent",glass_microballoon,3M A16 glass microballoons,,60.0,,0.2,,mechanical_mixing_cast,25.0,,,,,,compression,,,,,,,,,,,,,,,,,0.55,
W2954741032-002,W2954741032,"GMB/Sylgard 184 syntactic foam, nominal phi = 0.37",primary,other_thermoset,"Sylgard 184 PDMS silicone elastomer (Dow Corning), two-part with curing agent",glass_microballoon,3M A16 glass microballoons,,60.0,,0.37,,mechanical_mixing_cast,25.0,,,,,,compression,,,,,,,,,,,,,,,,,0.55,
W2954741032-003,W2954741032,"GMB/Sylgard 184 syntactic foam, nominal phi = 0.46",primary,other_thermoset,"Sylgard 184 PDMS silicone elastomer (Dow Corning), two-part with curing agent",glass_microballoon,3M A16 glass microballoons,,60.0,,0.46,,mechanical_mixing_cast,25.0,,,,,,compression,,,,,,,,,,,,,,,,,0.55,
W2986484245-000,W2986484245,SS1,primary,hdpe,"HDPE SHA7260 (Braskem), density 0.955 g/cm3; described in the title/abstract as 'green polyethylene'",glass_microballoon,3M iM16K hollow glass microspheres (crushing strength 16000 psi ~ 110 MPa),0.46,20.0,,,0.01,extrusion,150.0,"PE-g-MA compatibiliser, Orevac 18507 (Arkema), 5 wt%; density 0.954 g/cm3, MFI 5 g/10 min (190 C/2.16 kg), melting point 128 C",,,,,tension,,25.0,ASTM D638,,,,,,,,,,,,,,0.75,
W2986484245-001,W2986484245,SS5,primary,hdpe,"HDPE SHA7260 (Braskem), density 0.955 g/cm3; described in the title/abstract as 'green polyethylene'",glass_microballoon,3M iM16K hollow glass microspheres (crushing strength 16000 psi ~ 110 MPa),0.46,20.0,,,0.05,extrusion,150.0,"PE-g-MA compatibiliser, Orevac 18507 (Arkema), 5 wt%; density 0.954 g/cm3, MFI 5 g/10 min (190 C/2.16 kg), melting point 128 C",,,,,tension,,25.0,ASTM D638,,,,,,,,,,,,,,0.75,
W2986484245-002,W2986484245,TS1,primary,hdpe,"HDPE SHA7260 (Braskem), density 0.955 g/cm3; described in the title/abstract as 'green polyethylene'",glass_microballoon,3M iM16K hollow glass microspheres (crushing strength 16000 psi ~ 110 MPa),0.46,20.0,,,0.01,extrusion,190.0,"PE-g-MA compatibiliser, Orevac 18507 (Arkema), 5 wt%; density 0.954 g/cm3, MFI 5 g/10 min (190 C/2.16 kg), melting point 128 C",,,,,tension,,25.0,ASTM D638,,,,,,,,,,,,,,0.75,
W2986484245-003,W2986484245,TS5,primary,hdpe,"HDPE SHA7260 (Braskem), density 0.955 g/cm3; described in the title/abstract as 'green polyethylene'",glass_microballoon,3M iM16K hollow glass microspheres (crushing strength 16000 psi ~ 110 MPa),0.46,20.0,,,0.05,extrusion,190.0,"PE-g-MA compatibiliser, Orevac 18507 (Arkema), 5 wt%; density 0.954 g/cm3, MFI 5 g/10 min (190 C/2.16 kg), melting point 128 C",,,,,tension,,25.0,ASTM D638,,,,,,,,,,,,,,0.75,
W2986484245-004,W2986484245,SS1,primary,hdpe,"HDPE SHA7260 (Braskem), density 0.955 g/cm3; described in the title/abstract as 'green polyethylene'",glass_microballoon,3M iM16K hollow glass microspheres (crushing strength 16000 psi ~ 110 MPa),0.46,20.0,,,0.01,extrusion,150.0,"PE-g-MA compatibiliser, Orevac 18507 (Arkema), 5 wt%; density 0.954 g/cm3, MFI 5 g/10 min (190 C/2.16 kg), melting point 128 C",,,,,impact,,,ASTM D256,,,,,,,,,,,,,,0.75,
W2986484245-005,W2986484245,TS1,primary,hdpe,"HDPE SHA7260 (Braskem), density 0.955 g/cm3; described in the title/abstract as 'green polyethylene'",glass_microballoon,3M iM16K hollow glass microspheres (crushing strength 16000 psi ~ 110 MPa),0.46,20.0,,,0.01,extrusion,190.0,"PE-g-MA compatibiliser, Orevac 18507 (Arkema), 5 wt%; density 0.954 g/cm3, MFI 5 g/10 min (190 C/2.16 kg), melting point 128 C",,,,,impact,,,ASTM D256,,,,,,,,,,,,,,0.75,
W2986484245-006,W2986484245,TS5,primary,hdpe,"HDPE SHA7260 (Braskem), density 0.955 g/cm3; described in the title/abstract as 'green polyethylene'",glass_microballoon,3M iM16K hollow glass microspheres (crushing strength 16000 psi ~ 110 MPa),0.46,20.0,,,0.05,extrusion,190.0,"PE-g-MA compatibiliser, Orevac 18507 (Arkema), 5 wt%; density 0.954 g/cm3, MFI 5 g/10 min (190 C/2.16 kg), melting point 128 C",,,,,impact,,,ASTM D256,,,,,,,,,,,,,,0.75,
W4244770627-000,W4244770627,"As-cast, infiltration at 740 C",primary,aluminum,"7055 Al alloy (Al-Zn-Mg-Cu, 8.35Zn-2.38Cu-2.27Mg wt.%)",ceramic_hollow,"Al2O3 hollow particles (>99 wt.% Al2O3), 1-2 mm, Gongyi City Hongle Mineral Products",,,,0.52,,other,740.0,,1.75,,,,compression,0.001,25.0,,,65.18,,15.93,19.51,0.7058,,37.24571428571429,,,,,,0.9,
W4244770627-001,W4244770627,"As-cast, infiltration at 770 C",primary,aluminum,"7055 Al alloy (Al-Zn-Mg-Cu, 8.35Zn-2.38Cu-2.27Mg wt.%)",ceramic_hollow,"Al2O3 hollow particles (>99 wt.% Al2O3), 1-2 mm, Gongyi City Hongle Mineral Products",,,,0.52,,other,770.0,,1.73,,,,compression,0.001,25.0,,,75.45,,20.34,25.94,0.7041,,43.612716763005785,,,,,,0.9,
W4244770627-002,W4244770627,"As-cast, infiltration at 800 C",primary,aluminum,"7055 Al alloy (Al-Zn-Mg-Cu, 8.35Zn-2.38Cu-2.27Mg wt.%)",ceramic_hollow,"Al2O3 hollow particles (>99 wt.% Al2O3), 1-2 mm, Gongyi City Hongle Mineral Products",,,,0.52,,other,800.0,,1.74,,,,compression,0.001,25.0,,,79.52,,20.58,26.6,0.6983,,45.701149425287355,,,,,,0.9,
W4244770627-003,W4244770627,"As-cast, infiltration at 830 C",primary,aluminum,"7055 Al alloy (Al-Zn-Mg-Cu, 8.35Zn-2.38Cu-2.27Mg wt.%)",ceramic_hollow,"Al2O3 hollow particles (>99 wt.% Al2O3), 1-2 mm, Gongyi City Hongle Mineral Products",,,,0.52,,other,830.0,,1.77,,,,compression,0.001,25.0,,,77.74,,12.95,13.62,0.7288,,43.920903954802256,,,,,,0.9,
W4244770627-004,W4244770627,"Normalizing, 470 C/1 h/AC",primary,aluminum,"7055 Al alloy (Al-Zn-Mg-Cu, 8.35Zn-2.38Cu-2.27Mg wt.%)",ceramic_hollow,"Al2O3 hollow particles (>99 wt.% Al2O3), 1-2 mm, Gongyi City Hongle Mineral Products",,,,0.52,,other,800.0,,1.72,,,,compression,0.001,25.0,,,84.54,,48.14,78.63,0.6316,,49.151162790697676,,,,,,0.9,
W4244770627-005,W4244770627,"Annealing, 470 C/1 h/FC",primary,aluminum,"7055 Al alloy (Al-Zn-Mg-Cu, 8.35Zn-2.38Cu-2.27Mg wt.%)",ceramic_hollow,"Al2O3 hollow particles (>99 wt.% Al2O3), 1-2 mm, Gongyi City Hongle Mineral Products",,,,0.52,,other,800.0,,1.76,,,,compression,0.001,25.0,,,64.58,,20.67,28.87,0.6791,,36.69318181818182,,,,,,0.9,
W4244770627-006,W4244770627,"Quenching, 470 C/1 h/WQ",primary,aluminum,"7055 Al alloy (Al-Zn-Mg-Cu, 8.35Zn-2.38Cu-2.27Mg wt.%)",ceramic_hollow,"Al2O3 hollow particles (>99 wt.% Al2O3), 1-2 mm, Gongyi City Hongle Mineral Products",,,,0.52,,other,800.0,,1.61,,,,compression,0.001,25.0,,,71.53,,27.93,37.97,0.7174,,44.42857142857142,,,,,,0.9,
W4244770627-007,W4244770627,"Solution-aging, 470 C/1 h/WQ + 120 C/24 h/AC",primary,aluminum,"7055 Al alloy (Al-Zn-Mg-Cu, 8.35Zn-2.38Cu-2.27Mg wt.%)",ceramic_hollow,"Al2O3 hollow particles (>99 wt.% Al2O3), 1-2 mm, Gongyi City Hongle Mineral Products",,,,0.52,,other,800.0,,1.78,,,,compression,0.001,25.0,,,96.45,,32.84,43.43,0.7246,,54.18539325842697,,,,,,0.9,
W4244770627-008,W4244770627,"Pure Al, Microwave sintering - literature value cited in Table 8, ref [57] Akinwekomi et al. 2019",secondary,aluminum,Pure Al,other,,,,,,,powder_metallurgy,,,1.85,,,,compression,,,,,,,18.61,,,,,,,,,,0.75,
W4244770627-009,W4244770627,"ZL111 Al alloy, Stirring casting - literature value cited in Table 8, ref [25] Su et al. 2019",secondary,aluminum,ZL111 Al alloy,other,,,,,,,stir_casting,,,2.05,,,,compression,,,,,,,47.31,,,,,,,,,,0.75,
W4244770627-010,W4244770627,"AA2014 Al alloy, Stirring casting - literature value cited in Table 8, ref [58] Sahu et al. 2019",secondary,aluminum,AA2014 Al alloy,other,,,,,,,stir_casting,,,1.99,,,,compression,,,,,,,65.0,,,,,,,,,,0.75,
W4244770627-011,W4244770627,"A356 Al alloy, Counter-gravity infiltration - literature value cited in Table 8, ref [23] Taherishargh et al. 2018 (density reported as a range 1.06-1.11 g/cm3)",secondary,aluminum,A356 Al alloy,other,,,,,,,other,,,,,,,compression,,,,,,,19.8,,,,,,,,,,0.75,
W4244770627-012,W4244770627,"5A03 Al alloy, Pressure infiltration - literature value cited in Table 8, ref [9] Zhang et al. 2018",secondary,aluminum,5A03 Al alloy,other,,,,,,,pressure_infiltration,,,1.22,,,,compression,,,,,,,51.2,,,,,,,,,,0.75,
W4244770627-013,W4244770627,"A356 Al alloy, Pressure infiltration - literature value cited in Table 8, ref [27] Broxtermann et al. 2017",secondary,aluminum,A356 Al alloy,other,,,,,,,pressure_infiltration,,,0.76,,,,compression,,,,,,,6.6,,,,,,,,,,0.75,
W4244770627-014,W4244770627,"Pure Al, Pressure infiltration - literature value cited in Table 8, ref [12] Lin et al. 2017",secondary,aluminum,Pure Al,other,,,,,,,pressure_infiltration,,,1.2,,,,compression,,,,,,,35.7,,,,,,,,,,0.75,
W4244770627-015,W4244770627,"5A03 Al alloy, Pressure infiltration - literature value cited in Table 8, ref [12] Lin et al. 2017",secondary,aluminum,5A03 Al alloy,other,,,,,,,pressure_infiltration,,,1.23,,,,compression,,,,,,,60.8,,,,,,,,,,0.75,
W4244770627-016,W4244770627,"5A06 Al alloy, Pressure infiltration - literature value cited in Table 8, ref [12] Lin et al. 2017",secondary,aluminum,5A06 Al alloy,other,,,,,,,pressure_infiltration,,,1.4,,,,compression,,,,,,,62.8,,,,,,,,,,0.75,
W4244770627-017,W4244770627,"AA2014 alloy, Stirring casting - literature value cited in Table 8, ref [59] Birla et al. 2017",secondary,aluminum,AA2014 alloy,other,,,,,,,stir_casting,,,2.11,,,,compression,,,,,,,23.5,,,,,,,,,,0.75,
W4244770627-018,W4244770627,"Al-12Si alloy, Vacuum casting - literature value cited in Table 8, ref [60] Wright & Kennedy 2017",secondary,aluminum,Al-12Si alloy,other,,,,,,,vacuum_assisted,,,1.13,,,,compression,,,,,,,7.0,,,,,,,,,,0.75,
W4244770627-019,W4244770627,"Pure Al, Squeeze casting - literature value cited in Table 8, ref [61] Zhang et al. 2016",secondary,aluminum,Pure Al,other,,,,,,,pressure_infiltration,,,2.2,,,,compression,,,,,,,15.42,,,,,,,,,,0.75,
W4244770627-020,W4244770627,"A356 Al alloy, Pressure infiltration - literature value cited in Table 8, ref [62] Taherishargh et al. 2016",secondary,aluminum,A356 Al alloy,other,,,,,,,pressure_infiltration,,,2.32,,,,compression,,,,,,,55.19,,,,,,,,,,0.75,
W4244770627-021,W4244770627,"A356 Al alloy, Pressure infiltration - literature value cited in Table 8, ref [2] Taherishargh et al. 2015",secondary,aluminum,A356 Al alloy,other,,,,,,,pressure_infiltration,,,1.07,,,,compression,,,,,,,26.5,,,,,,,,,,0.75,
W4244770627-022,W4244770627,"Pure Al, Powder metallurgy - literature value cited in Table 8, ref [46] Luong et al. 2015",secondary,aluminum,Pure Al,other,,,,,,,powder_metallurgy,,,2.36,,,,compression,,,,,,,34.88,,,,,,,,,,0.75,
W4244770627-023,W4244770627,"A380 Al alloy, Pressure infiltration - literature value cited in Table 8, ref [63] Santa Maria et al. 2014",secondary,aluminum,A380 Al alloy,other,,,,,,,pressure_infiltration,,,1.86,,,,compression,,,,,,,57.7,,,,,,,,,,0.75,
W4244770627-024,W4244770627,"A355.0 Al alloy, Gravity infiltration - literature value cited in Table 8, ref [64] Bazzaz Bonabi et al. 2014",secondary,aluminum,A355.0 Al alloy,other,,,,,,,other,,,1.2,,,,compression,,,,,,,18.0,,,,,,,,,,0.75,
W4244770627-025,W4244770627,"A206 Al alloy, Pressure infiltration - literature value cited in Table 8, ref [17] Rocha Rivero et al. 2013",secondary,aluminum,A206 Al alloy,other,,,,,,,pressure_infiltration,,,1.93,,,,compression,,,,,,,63.2,,,,,,,,,,0.75,
W4244770627-026,W4244770627,"6082 Al alloy, Pressure infiltration - literature value cited in Table 8, ref [48] Tao et al. 2009",secondary,aluminum,6082 Al alloy,other,,,,,,,pressure_infiltration,,,1.24,,,,compression,,,,,,,30.9,,,,,,,,,,0.75,
W4244770627-027,W4244770627,"Pure Al, Squeeze casting - literature value cited in Table 8, ref [49] Wu et al. 2007 (W reported as a range 20-35 MJ/m3)",secondary,aluminum,Pure Al,other,,,,,,,pressure_infiltration,,,1.43,,,,compression,,,,,,,,,,,,,,,,,0.75,
W4388423337-000,W4388423337,SF1,primary,aluminum,"Al 7075 (5.68 wt% Zn, 2.39 wt% Mg, 1.4 wt% Cu, 0.21 wt% Fe, 0.2 wt% Si, 0.18 wt% Mn, 0.034 wt% Ti)",other,"recycled expanded glass (EG) spheres, Omnis Composite Ltd; 73 wt% SiO2, 14 wt% Na2O, 8 wt% CaO, 4 wt% MgO, 0.15 wt% Al2O3, 0.1 wt% Fe2O3; size range 0.5-1 mm",,750.0,,0.435,,pressure_infiltration,730.0,,1.88,,,,other,,,,,,,,,,,,,,,,,0.85,
W4388423337-001,W4388423337,SF2,primary,aluminum,"Al 7075 (5.68 wt% Zn, 2.39 wt% Mg, 1.4 wt% Cu, 0.21 wt% Fe, 0.2 wt% Si, 0.18 wt% Mn, 0.034 wt% Ti)",other,"recycled expanded glass (EG) spheres, Omnis Composite Ltd; 73 wt% SiO2, 14 wt% Na2O, 8 wt% CaO, 4 wt% MgO, 0.15 wt% Al2O3, 0.1 wt% Fe2O3; size range 0.5-1 mm",,750.0,,0.449,,pressure_infiltration,730.0,,1.84,,,,other,,,,,,,,,,,,,,,,,0.85,
W4388423337-002,W4388423337,SF3,primary,aluminum,"Al 7075 (5.68 wt% Zn, 2.39 wt% Mg, 1.4 wt% Cu, 0.21 wt% Fe, 0.2 wt% Si, 0.18 wt% Mn, 0.034 wt% Ti)",other,"recycled expanded glass (EG) spheres, Omnis Composite Ltd; 73 wt% SiO2, 14 wt% Na2O, 8 wt% CaO, 4 wt% MgO, 0.15 wt% Al2O3, 0.1 wt% Fe2O3; size range 0.5-1 mm",,750.0,,0.456,,pressure_infiltration,730.0,,1.82,,,,other,,,,,,,,,,,,,,,,,0.85,
W4388423337-003,W4388423337,SF4,primary,aluminum,"Al 7075 (5.68 wt% Zn, 2.39 wt% Mg, 1.4 wt% Cu, 0.21 wt% Fe, 0.2 wt% Si, 0.18 wt% Mn, 0.034 wt% Ti)",other,"recycled expanded glass (EG) spheres, Omnis Composite Ltd; 73 wt% SiO2, 14 wt% Na2O, 8 wt% CaO, 4 wt% MgO, 0.15 wt% Al2O3, 0.1 wt% Fe2O3; size range 1-2 mm",,1500.0,,0.388,,pressure_infiltration,730.0,,1.96,,,,other,,,,,,,,,,,,,,,,,0.85,
W4388423337-004,W4388423337,SF5,primary,aluminum,"Al 7075 (5.68 wt% Zn, 2.39 wt% Mg, 1.4 wt% Cu, 0.21 wt% Fe, 0.2 wt% Si, 0.18 wt% Mn, 0.034 wt% Ti)",other,"recycled expanded glass (EG) spheres, Omnis Composite Ltd; 73 wt% SiO2, 14 wt% Na2O, 8 wt% CaO, 4 wt% MgO, 0.15 wt% Al2O3, 0.1 wt% Fe2O3; size range 1-2 mm",,1500.0,,0.399,,pressure_infiltration,730.0,,1.93,,,,other,,,,,,,,,,,,,,,,,0.85,
W4388423337-005,W4388423337,SF6,primary,aluminum,"Al 7075 (5.68 wt% Zn, 2.39 wt% Mg, 1.4 wt% Cu, 0.21 wt% Fe, 0.2 wt% Si, 0.18 wt% Mn, 0.034 wt% Ti)",other,"recycled expanded glass (EG) spheres, Omnis Composite Ltd; 73 wt% SiO2, 14 wt% Na2O, 8 wt% CaO, 4 wt% MgO, 0.15 wt% Al2O3, 0.1 wt% Fe2O3; size range 1-2 mm",,1500.0,,0.413,,pressure_infiltration,730.0,,1.89,,,,other,,,,,,,,,,,,,,,,,0.85,
W4388423337-006,W4388423337,SF7,primary,aluminum,"Al 7075 (5.68 wt% Zn, 2.39 wt% Mg, 1.4 wt% Cu, 0.21 wt% Fe, 0.2 wt% Si, 0.18 wt% Mn, 0.034 wt% Ti)",other,"recycled expanded glass (EG) spheres, Omnis Composite Ltd; 73 wt% SiO2, 14 wt% Na2O, 8 wt% CaO, 4 wt% MgO, 0.15 wt% Al2O3, 0.1 wt% Fe2O3; size range 2-4 mm",,3000.0,,0.345,,pressure_infiltration,720.0,,2.06,,,,other,,,,,,,,,,,,,,,,,0.85,
W4388423337-007,W4388423337,SF8,primary,aluminum,"Al 7075 (5.68 wt% Zn, 2.39 wt% Mg, 1.4 wt% Cu, 0.21 wt% Fe, 0.2 wt% Si, 0.18 wt% Mn, 0.034 wt% Ti)",other,"recycled expanded glass (EG) spheres, Omnis Composite Ltd; 73 wt% SiO2, 14 wt% Na2O, 8 wt% CaO, 4 wt% MgO, 0.15 wt% Al2O3, 0.1 wt% Fe2O3; size range 2-4 mm",,3000.0,,0.36,,pressure_infiltration,720.0,,2.02,,,,other,,,,,,,,,,,,,,,,,0.85,
W4388423337-008,W4388423337,SF9,primary,aluminum,"Al 7075 (5.68 wt% Zn, 2.39 wt% Mg, 1.4 wt% Cu, 0.21 wt% Fe, 0.2 wt% Si, 0.18 wt% Mn, 0.034 wt% Ti)",other,"recycled expanded glass (EG) spheres, Omnis Composite Ltd; 73 wt% SiO2, 14 wt% Na2O, 8 wt% CaO, 4 wt% MgO, 0.15 wt% Al2O3, 0.1 wt% Fe2O3; size range 2-4 mm",,3000.0,,0.363,,pressure_infiltration,720.0,,2.01,,,,other,,,,,,,,,,,,,,,,,0.85,
W4388423337-009,W4388423337,"2-4 mm EG foam, maximum-density condition (extra Fig. 8 injection-parameter series)",primary,aluminum,"Al 7075 (5.68 wt% Zn, 2.39 wt% Mg, 1.4 wt% Cu, 0.21 wt% Fe, 0.2 wt% Si, 0.18 wt% Mn, 0.034 wt% Ti)",other,"recycled expanded glass (EG) spheres, Omnis Composite Ltd; 73 wt% SiO2, 14 wt% Na2O, 8 wt% CaO, 4 wt% MgO, 0.15 wt% Al2O3, 0.1 wt% Fe2O3; size range 2-4 mm",,3000.0,,,,pressure_infiltration,720.0,,2.14,,,,other,,,,,,,,,,,,,,,,,0.45,
W62663393-000,W62663393,"Al99.5-SL150 (density/porosity quoted from ref. [3] I. N. Orbulov, J. Dobranszky, Periodica Polytechnica Mechanical Engineering, 52(2008)35-42)",secondary,aluminum,Al99.5 (technical purity aluminium),ceramic_hollow,"SL150 (Envirospheres Ltd., Australia; 30-35 wt% Al2O3, 45-50 wt% amorphous SiO2, 19 wt% mullite, 1 wt% quartz)",,100.0,,0.6,,pressure_infiltration,,,1.43,1.34,-0.062,,other,,,,,,,,,,,,,,,,,0.75,matrix_porosity_fraction_out_of_range
W62663393-001,W62663393,"Al99.5-SL300 (density/porosity quoted from ref. [3] I. N. Orbulov, J. Dobranszky, Periodica Polytechnica Mechanical Engineering, 52(2008)35-42)",secondary,aluminum,Al99.5 (technical purity aluminium),ceramic_hollow,"SL300 (Envirospheres Ltd., Australia; 30-35 wt% Al2O3, 45-50 wt% amorphous SiO2, 19 wt% mullite, 1 wt% quartz)",,150.0,,0.6,,pressure_infiltration,690.0,,1.52,1.42,-0.072,,other,,,,,,,,,,,,,,,,,0.75,matrix_porosity_fraction_out_of_range
W62663393-002,W62663393,"AlSi12-SL150 (density/porosity quoted from ref. [3] I. N. Orbulov, J. Dobranszky, Periodica Polytechnica Mechanical Engineering, 52(2008)35-42)",secondary,aluminum,AlSi12 aluminium-silicon alloy,ceramic_hollow,"SL150 (Envirospheres Ltd., Australia; 30-35 wt% Al2O3, 45-50 wt% amorphous SiO2, 19 wt% mullite, 1 wt% quartz)",,100.0,,0.6,,pressure_infiltration,,,1.31,1.32,0.011,,other,,,,,,,,,,,,,,,,,0.75,
W62663393-003,W62663393,"AlSi12-SL300 (density/porosity quoted from ref. [3] I. N. Orbulov, J. Dobranszky, Periodica Polytechnica Mechanical Engineering, 52(2008)35-42)",secondary,aluminum,AlSi12 aluminium-silicon alloy,ceramic_hollow,"SL300 (Envirospheres Ltd., Australia; 30-35 wt% Al2O3, 45-50 wt% amorphous SiO2, 19 wt% mullite, 1 wt% quartz)",,150.0,,0.6,,pressure_infiltration,,,1.37,1.4,0.019,,other,,,,,,,,,,,,,,,,,0.75,
W62663393-004,W62663393,"AlMgSi1-SL150 (density/porosity quoted from ref. [3] I. N. Orbulov, J. Dobranszky, Periodica Polytechnica Mechanical Engineering, 52(2008)35-42)",secondary,aluminum,AlMgSi1 aluminium-magnesium-silicon alloy,ceramic_hollow,"SL150 (Envirospheres Ltd., Australia; 30-35 wt% Al2O3, 45-50 wt% amorphous SiO2, 19 wt% mullite, 1 wt% quartz)",,100.0,,0.6,,pressure_infiltration,,,1.52,1.34,-0.134,,other,,,,,,,,,,,,,,,,,0.75,matrix_porosity_fraction_out_of_range
W62663393-005,W62663393,"AlMgSi1-SL300 (density/porosity quoted from ref. [3] I. N. Orbulov, J. Dobranszky, Periodica Polytechnica Mechanical Engineering, 52(2008)35-42)",secondary,aluminum,AlMgSi1 aluminium-magnesium-silicon alloy,ceramic_hollow,"SL300 (Envirospheres Ltd., Australia; 30-35 wt% Al2O3, 45-50 wt% amorphous SiO2, 19 wt% mullite, 1 wt% quartz)",,150.0,,0.6,,pressure_infiltration,,,1.57,1.42,-0.105,,other,,,,,,,,,,,,,,,,,0.75,matrix_porosity_fraction_out_of_range
W62663393-006,W62663393,"AlCu5-SL150 (density/porosity quoted from ref. [3] I. N. Orbulov, J. Dobranszky, Periodica Polytechnica Mechanical Engineering, 52(2008)35-42)",secondary,aluminum,AlCu5 aluminium-copper alloy,ceramic_hollow,"SL150 (Envirospheres Ltd., Australia; 30-35 wt% Al2O3, 45-50 wt% amorphous SiO2, 19 wt% mullite, 1 wt% quartz)",,100.0,,0.6,,pressure_infiltration,,,1.53,1.37,-0.116,,other,,,,,,,,,,,,,,,,,0.75,matrix_porosity_fraction_out_of_range
W62663393-007,W62663393,"AlCu5-SL300 (density/porosity quoted from ref. [3] I. N. Orbulov, J. Dobranszky, Periodica Polytechnica Mechanical Engineering, 52(2008)35-42)",secondary,aluminum,AlCu5 aluminium-copper alloy,ceramic_hollow,"SL300 (Envirospheres Ltd., Australia; 30-35 wt% Al2O3, 45-50 wt% amorphous SiO2, 19 wt% mullite, 1 wt% quartz)",,150.0,,0.6,,pressure_infiltration,,,1.62,1.44,-0.122,,other,,,,,,,,,,,,,,,,,0.75,matrix_porosity_fraction_out_of_range
W2036878503-000,W2036878503,"AlSi12 + SLG E-spheres (64 vol%), pressure infiltration",primary,aluminum,AlSi12 aluminium alloy,ceramic_hollow,SLG type E-spheres (Envirospheres Pty. Ltd.),0.64,130.0,,0.64,,pressure_infiltration,640.0,,,,,,other,,640.0,,,,,,,,,,,,,,,0.85,
W2062356725-000,W2062356725,Al99.5-SL150,primary,aluminum,Al99.5 commercially pure aluminium,ceramic_hollow,E-spheres SL150 (Envirospheres Pty. Ltd.),,100.0,,0.64,,pressure_infiltration,710.0,,,,,,other,,23.0,EN ISO 6506:2005 (Brinell global hardness); ASTM 956-96 (Equotip dynamic hardness); depth sensing hardness test is not standardised,,,,,,,,,,,,,,0.75,
W2062356725-001,W2062356725,Al99.5-SLG,primary,aluminum,Al99.5 commercially pure aluminium,ceramic_hollow,E-spheres SLG (Envirospheres Pty. Ltd.),,130.0,,0.64,,pressure_infiltration,710.0,,,,,,other,,23.0,EN ISO 6506:2005 (Brinell global hardness); ASTM 956-96 (Equotip dynamic hardness); depth sensing hardness test is not standardised,,,,,,,,,,,,,,0.75,
W2062356725-002,W2062356725,Al99.5-SL300,primary,aluminum,Al99.5 commercially pure aluminium,ceramic_hollow,E-spheres SL300 (Envirospheres Pty. Ltd.),,150.0,,0.64,,pressure_infiltration,710.0,,,,,,other,,23.0,EN ISO 6506:2005 (Brinell global hardness); ASTM 956-96 (Equotip dynamic hardness); depth sensing hardness test is not standardised,,,,,,,,,,,,,,0.75,
W2062356725-003,W2062356725,AlSi12-SL150,primary,aluminum,AlSi12 aluminium alloy (eutectic Al-Si),ceramic_hollow,E-spheres SL150 (Envirospheres Pty. Ltd.),,100.0,,0.64,,pressure_infiltration,600.0,,,,0.0113,,other,,23.0,EN ISO 6506:2005 (Brinell global hardness); ASTM 956-96 (Equotip dynamic hardness); depth sensing hardness test is not standardised,,,,,,,,,,,,,,0.75,
W2062356725-004,W2062356725,AlSi12-SLG,primary,aluminum,AlSi12 aluminium alloy (eutectic Al-Si),ceramic_hollow,E-spheres SLG (Envirospheres Pty. Ltd.),,130.0,,0.64,,pressure_infiltration,600.0,,,,0.0203,,other,,23.0,EN ISO 6506:2005 (Brinell global hardness); ASTM 956-96 (Equotip dynamic hardness); depth sensing hardness test is not standardised,,,,,,,,,,,,,,0.75,
W2062356725-005,W2062356725,AlSi12-SL300,primary,aluminum,AlSi12 aluminium alloy (eutectic Al-Si),ceramic_hollow,E-spheres SL300 (Envirospheres Pty. Ltd.),,150.0,,0.64,,pressure_infiltration,600.0,,,,0.0189,,other,,23.0,EN ISO 6506:2005 (Brinell global hardness); ASTM 956-96 (Equotip dynamic hardness); depth sensing hardness test is not standardised,,,,,,,,,,,,,,0.75,
W2327556543-000,W2327556543,"S01 (cuboid cut from FGSF made from uniformly dispersed state, average density 520 kg/m3)",primary,epoxy,"Bisphenol-A liquid epoxy AER2603 (Asahi Kasei Chemicals) + acid anhydride hardener Rikacid MH-700 (New Japan Chemical) + imidazole accelerator jER BMI12 (Mitsubishi Chemical), 100:86:1 by weight",polymer_hollow,"Matsumoto Microsphere MFL-100CA (acrylonitrile-based microballoon, CaCO3 surface treated)",0.13,,,,,mechanical_mixing_cast,100.0,,0.52,,,,compression,0.00111,25.0,,,,,,,,,,,,,,,0.75,
W2327556543-001,W2327556543,"S05 (cuboid cut from FGSF made from uniformly dispersed state, average density 600 kg/m3)",primary,epoxy,"Bisphenol-A liquid epoxy AER2603 (Asahi Kasei Chemicals) + acid anhydride hardener Rikacid MH-700 (New Japan Chemical) + imidazole accelerator jER BMI12 (Mitsubishi Chemical), 100:86:1 by weight",polymer_hollow,"Matsumoto Microsphere MFL-100CA (acrylonitrile-based microballoon, CaCO3 surface treated)",0.13,,,,,mechanical_mixing_cast,100.0,,0.6,,,,compression,0.00111,25.0,,,,,,,,,,,,,,,0.7,
W2327556543-002,W2327556543,"S07 (cuboid cut from FGSF made from uniformly dispersed state, average density 700 kg/m3)",primary,epoxy,"Bisphenol-A liquid epoxy AER2603 (Asahi Kasei Chemicals) + acid anhydride hardener Rikacid MH-700 (New Japan Chemical) + imidazole accelerator jER BMI12 (Mitsubishi Chemical), 100:86:1 by weight",polymer_hollow,"Matsumoto Microsphere MFL-100CA (acrylonitrile-based microballoon, CaCO3 surface treated)",0.13,,,,,mechanical_mixing_cast,100.0,,0.7,,,,compression,0.00111,25.0,,,,,,,,,,,,,,,0.7,
