Repository: Harshelite2503/foamsim-agent

# FoamSim-Agent

**Can AI coding agents run trustworthy micromechanics simulations of hollow-particle composites?**

A validated, composable Python toolkit for syntactic-foam micromechanics (`foamsim`), agent skills that teach a
coding agent its API, and a benchmark of agent-generated simulation pipelines graded on code features, execution,
and agreement with analytical references *and* experimental data (FoamGPT).

(README expanded below after the toolkit is complete.)

File: data/foamgpt_psp.csv (part 3 of 9)
record_id,paper_id,sample_label,data_origin,matrix_class,matrix_name,particle_type,particle_grade,particle_true_density_g_cc,particle_mean_diameter_um,particle_wall_thickness_ratio,particle_volume_fraction,particle_weight_fraction,process_route,cure_or_process_temperature_c,additional_fillers,measured_density_g_cc,theoretical_density_g_cc,matrix_porosity_fraction,particle_breakage_fraction,test_type,strain_rate_per_s,temperature_c,standard,modulus_mpa,strength_mpa,strain_at_failure,energy_absorption_mj_m3,plateau_stress_mpa,densification_strain,specific_modulus_mpa_per_g_cc,specific_strength_mpa_per_g_cc,storage_modulus_mpa,loss_tangent,thermal_conductivity_w_mk,cte_per_k,moisture_uptake_pct,extractor_confidence,flags
W2327556543-003,W2327556543,"S14 (cuboid cut from FGSF made from uniformly dispersed state, average density 1000 kg/m3)",primary,epoxy,"Bisphenol-A liquid epoxy AER2603 (Asahi Kasei Chemicals) + acid anhydride hardener Rikacid MH-700 (New Japan Chemical) + imidazole accelerator jER BMI12 (Mitsubishi Chemical), 100:86:1 by weight",polymer_hollow,"Matsumoto Microsphere MFL-100CA (acrylonitrile-based microballoon, CaCO3 surface treated)",0.13,,,,,mechanical_mixing_cast,100.0,,1.0,,,,compression,0.00111,25.0,,,,,,,,,,,,,,,0.7,
W2327556543-004,W2327556543,"S15 (cuboid cut from the microballoon-free epoxy region of the FGSF, average density 1200 kg/m3) - neat matrix reference",primary,epoxy,"Bisphenol-A liquid epoxy AER2603 (Asahi Kasei Chemicals) + acid anhydride hardener Rikacid MH-700 (New Japan Chemical) + imidazole accelerator jER BMI12 (Mitsubishi Chemical), 100:86:1 by weight",polymer_hollow,Matsumoto Microsphere MFL-100CA (none present in this specimen),0.13,,,0.0,0.0,mechanical_mixing_cast,100.0,,1.2,1.19,,,compression,0.00111,25.0,,,,,,,,,,,,,,,0.7,
W2327556543-006,W2327556543,"DMA specimen, density 520 kg/m3 (maximum microballoon packing region of FGSF from uniformly dispersed state)",primary,epoxy,"Bisphenol-A liquid epoxy AER2603 (Asahi Kasei Chemicals) + acid anhydride hardener Rikacid MH-700 (New Japan Chemical) + imidazole accelerator jER BMI12 (Mitsubishi Chemical), 100:86:1 by weight",polymer_hollow,"Matsumoto Microsphere MFL-100CA (acrylonitrile-based microballoon, CaCO3 surface treated)",0.13,,,,,mechanical_mixing_cast,100.0,,0.52,,,,dma,,,,,,,,,,,,,,,,,0.6,
W2327556543-007,W2327556543,"DMA specimen, density 680 kg/m3 (intermediate region of FGSF from uniformly dispersed state)",primary,epoxy,"Bisphenol-A liquid epoxy AER2603 (Asahi Kasei Chemicals) + acid anhydride hardener Rikacid MH-700 (New Japan Chemical) + imidazole accelerator jER BMI12 (Mitsubishi Chemical), 100:86:1 by weight",polymer_hollow,"Matsumoto Microsphere MFL-100CA (acrylonitrile-based microballoon, CaCO3 surface treated)",0.13,,,,,mechanical_mixing_cast,100.0,,0.68,,,,dma,,,,,,,,,,,,,,,,,0.6,
W2327556543-008,W2327556543,"DMA specimen, neat epoxy layer (density 1200 kg/m3) - matrix reference",primary,epoxy,"Bisphenol-A liquid epoxy AER2603 (Asahi Kasei Chemicals) + acid anhydride hardener Rikacid MH-700 (New Japan Chemical) + imidazole accelerator jER BMI12 (Mitsubishi Chemical), 100:86:1 by weight",polymer_hollow,Matsumoto Microsphere MFL-100CA (none present in this specimen),0.13,,,0.0,0.0,mechanical_mixing_cast,100.0,,1.2,1.19,,,dma,,,,,,,,,,,,,,,,,0.6,
W2328741706-000,W2328741706,"Neat epoxy resin matrix (FE model input constituent; Vs = 0, Vf = 0)",model,epoxy,Epoxy resin (generic; properties chosen as representative of epoxy syntactic foams in the literature),glass_microballoon,,,,,0.0,,other,,"None in this baseline; the study also models short E-glass fibres (16 um diameter, 80 um length) at 2, 4 and 6 vol.%",,1.16,,,compression,,,,3000.0,,,,,,,,,,,,,0.6,
W2607474824-000,W2607474824,"VPZ-17 (ВПЗ-17) cyanate-ester spheroplastic, 20 C",primary,other_thermoset,"Modified cyanate-ester binder VST-1210 (ВСТ-1210): aryl dicyanate (2,2-bis(cyanatophenyl)propane) oligomerisation product + cycloaliphatic epoxy oligomer",glass_microballoon,МС-ВП or МС-ВП-А9 (MS-VP / MS-VP-A9) hollow glass microspheres,,,,,,compression_molding,,,0.67,,,,tension,,20.0,,,33.0,,,,,,49.253731343283576,,,,,,0.85,
W2607474824-001,W2607474824,"VPZ-17 (ВПЗ-17) cyanate-ester spheroplastic, 160 C",primary,other_thermoset,Modified cyanate-ester binder VST-1210 (ВСТ-1210),glass_microballoon,МС-ВП or МС-ВП-А9 (MS-VP / MS-VP-A9) hollow glass microspheres,,,,,,compression_molding,,,0.67,,,,tension,,160.0,,,31.0,,,,,,46.26865671641791,,,,,,0.85,
W2607474824-002,W2607474824,"VPZ-17 (ВПЗ-17) cyanate-ester spheroplastic, 20 C",primary,other_thermoset,Modified cyanate-ester binder VST-1210 (ВСТ-1210),glass_microballoon,МС-ВП or МС-ВП-А9 (MS-VP / MS-VP-A9) hollow glass microspheres,,,,,,compression_molding,,,0.67,,,,compression,,20.0,,,92.0,,,,,,137.3134328358209,,,,,,0.85,
W2607474824-003,W2607474824,"VPZ-17 (ВПЗ-17) cyanate-ester spheroplastic, 160 C",primary,other_thermoset,Modified cyanate-ester binder VST-1210 (ВСТ-1210),glass_microballoon,МС-ВП or МС-ВП-А9 (MS-VP / MS-VP-A9) hollow glass microspheres,,,,,,compression_molding,,,0.67,,,,compression,,160.0,,,63.0,,,,,,94.02985074626865,,,,,,0.85,
W2607474824-004,W2607474824,"VPZ-17 (ВПЗ-17) cyanate-ester spheroplastic, 20 C",primary,other_thermoset,Modified cyanate-ester binder VST-1210 (ВСТ-1210),glass_microballoon,МС-ВП or МС-ВП-А9 (MS-VP / MS-VP-A9) hollow glass microspheres,,,,,,compression_molding,,,0.67,,,,flexure,,20.0,"GOST 4648-49 (ГОСТ 4648-49), static bending strength",,80.0,,,,,,119.40298507462686,,,,,,0.85,
W2607474824-005,W2607474824,"VPZ-17 (ВПЗ-17) cyanate-ester spheroplastic, 160 C",primary,other_thermoset,Modified cyanate-ester binder VST-1210 (ВСТ-1210),glass_microballoon,МС-ВП or МС-ВП-А9 (MS-VP / MS-VP-A9) hollow glass microspheres,,,,,,compression_molding,,,0.67,,,,flexure,,160.0,"GOST 4648-49 (ГОСТ 4648-49), static bending strength",,54.0,,,,,,80.59701492537313,,,,,,0.85,
W2948473375-000,W2948473375,SFC-1,primary,other_thermoplastic,Water dispersion of an acrylic polymer (acrylic binder),ceramic_hollow,Alumino-silicate (ceramic) hollow microspheres,,,,0.6,,other,,,0.315,,,,other,,,ISO 22007-2:2015,,,,,,,,,,,0.029,,,0.85,
W2948473375-001,W2948473375,SFC-2,primary,other_thermoplastic,Water dispersion of an acrylic polymer (acrylic binder),ceramic_hollow,Alumino-silicate (ceramic) hollow microspheres,,,,0.8,,other,,,0.215,,,,other,,,ISO 22007-2:2015,,,,,,,,,,,0.116,,,0.85,
W2948473375-002,W2948473375,SFG-1,primary,other_thermoplastic,Water dispersion of an acrylic polymer (acrylic binder),glass_microballoon,Hollow glass microspheres,,,,0.8,,other,,,0.125,,,,other,,,ISO 22007-2:2015,,,,,,,,,,,0.087,,,0.85,
W2948473375-003,W2948473375,SFG-2,primary,other_thermoplastic,Water dispersion of an acrylic polymer (acrylic binder),glass_microballoon,Hollow glass microspheres,,,,0.8,,other,,,0.165,,,,other,,,ISO 22007-2:2015,,,,,,,,,,,0.205,,,0.85,
W2953558900-000,W2953558900,"Polymeric syntactic foam, 220 kg/m3 (properties quoted from Gupta, Pinisetty and Shunmugasamy, 2013, 'Reinforced Polymer Matrix Syntactic Foams')",secondary,epoxy,epoxy,glass_microballoon,,,,,0.6,,other,,"nanoclay, 5% by volume",0.22,,,,compression,,,,1500.0,30.0,,,,,6818.181818181818,136.36363636363637,,,,,,0.75,
W2953558900-001,W2953558900,"Polymeric syntactic foam, 320 kg/m3 (properties quoted from Gupta, Pinisetty and Shunmugasamy, 2013, 'Reinforced Polymer Matrix Syntactic Foams')",secondary,epoxy,epoxy,glass_microballoon,,,,,0.6,,other,,"nanoclay, 5% by volume",0.32,,,,compression,,,,1500.0,40.0,,,,,4687.5,125.0,,,,,,0.75,
W2953558900-002,W2953558900,"Polymeric syntactic foam, 460 kg/m3 (properties quoted from Gupta, Pinisetty and Shunmugasamy, 2013, 'Reinforced Polymer Matrix Syntactic Foams')",secondary,epoxy,epoxy,glass_microballoon,,,,,0.6,,other,,"nanoclay, 5% by volume",0.46,,,,compression,,,,1500.0,60.0,,,,,3260.869565217391,130.43478260869566,,,,,,0.75,
W2953558900-003,W2953558900,"LS-DYNA simulation, polymeric syntactic foam 220 kg/m3, foam filled tube, MAT_063 (MAT_CRUSHABLE_FOAM), drop velocity 3.13 m/s",model,epoxy,epoxy,glass_microballoon,,,,,0.6,,other,,"nanoclay, 5% by volume",0.22,,,,impact,30.0,,,,20.0,,,,,,90.9090909090909,,,,,,0.8,
W2953558900-004,W2953558900,"LS-DYNA simulation, polymeric syntactic foam 220 kg/m3, foam filled tube, MAT_063 (MAT_CRUSHABLE_FOAM), drop velocity 4.42 m/s",model,epoxy,epoxy,glass_microballoon,,,,,0.6,,other,,"nanoclay, 5% by volume",0.22,,,,impact,40.0,,,,27.7,,,,,,125.9090909090909,,,,,,0.8,
W2953558900-005,W2953558900,"LS-DYNA simulation, polymeric syntactic foam 220 kg/m3, foam filled tube, MAT_063 (MAT_CRUSHABLE_FOAM), drop velocity 6.26 m/s",model,epoxy,epoxy,glass_microballoon,,,,,0.6,,other,,"nanoclay, 5% by volume",0.22,,,,impact,60.0,,,,30.0,,,,,,136.36363636363637,,,,,,0.8,
W2953558900-006,W2953558900,"LS-DYNA simulation, polymeric syntactic foam 220 kg/m3, foam only, MAT_063 (MAT_CRUSHABLE_FOAM), drop velocity 3.13 m/s",model,epoxy,epoxy,glass_microballoon,,,,,0.6,,other,,"nanoclay, 5% by volume",0.22,,,,impact,30.0,,,,23.2,,,,,,105.45454545454545,,,,,,0.8,
W2953558900-007,W2953558900,"LS-DYNA simulation, polymeric syntactic foam 220 kg/m3, foam only, MAT_063 (MAT_CRUSHABLE_FOAM), drop velocity 4.42 m/s",model,epoxy,epoxy,glass_microballoon,,,,,0.6,,other,,"nanoclay, 5% by volume",0.22,,,,impact,40.0,,,,30.0,,,,,,136.36363636363637,,,,,,0.8,
W2953558900-008,W2953558900,"LS-DYNA simulation, polymeric syntactic foam 220 kg/m3, foam only, MAT_063 (MAT_CRUSHABLE_FOAM), drop velocity 6.26 m/s",model,epoxy,epoxy,glass_microballoon,,,,,0.6,,other,,"nanoclay, 5% by volume",0.22,,,,impact,60.0,,,,33.0,,,,,,150.0,,,,,,0.8,
W2953558900-009,W2953558900,"LS-DYNA simulation, polymeric syntactic foam 320 kg/m3, foam filled tube, MAT_063 (MAT_CRUSHABLE_FOAM), drop velocity 3.13 m/s",model,epoxy,epoxy,glass_microballoon,,,,,0.6,,other,,"nanoclay, 5% by volume",0.32,,,,impact,30.0,,,,25.0,,,,,,78.125,,,,,,0.8,
W2953558900-010,W2953558900,"LS-DYNA simulation, polymeric syntactic foam 320 kg/m3, foam filled tube, MAT_063 (MAT_CRUSHABLE_FOAM), drop velocity 4.42 m/s",model,epoxy,epoxy,glass_microballoon,,,,,0.6,,other,,"nanoclay, 5% by volume",0.32,,,,impact,40.0,,,,35.1,,,,,,109.6875,,,,,,0.8,
W2953558900-011,W2953558900,"LS-DYNA simulation, polymeric syntactic foam 320 kg/m3, foam filled tube, MAT_063 (MAT_CRUSHABLE_FOAM), drop velocity 6.26 m/s",model,epoxy,epoxy,glass_microballoon,,,,,0.6,,other,,"nanoclay, 5% by volume",0.32,,,,impact,60.0,,,,39.4,,,,,,123.125,,,,,,0.8,
W2953558900-012,W2953558900,"LS-DYNA simulation, polymeric syntactic foam 320 kg/m3, foam only, MAT_063 (MAT_CRUSHABLE_FOAM), drop velocity 3.13 m/s",model,epoxy,epoxy,glass_microballoon,,,,,0.6,,other,,"nanoclay, 5% by volume",0.32,,,,impact,30.0,,,,28.4,,,,,,88.75,,,,,,0.8,
W2953558900-013,W2953558900,"LS-DYNA simulation, polymeric syntactic foam 320 kg/m3, foam only, MAT_063 (MAT_CRUSHABLE_FOAM), drop velocity 4.42 m/s",model,epoxy,epoxy,glass_microballoon,,,,,0.6,,other,,"nanoclay, 5% by volume",0.32,,,,impact,40.0,,,,38.0,,,,,,118.75,,,,,,0.8,
W2953558900-014,W2953558900,"LS-DYNA simulation, polymeric syntactic foam 320 kg/m3, foam only, MAT_063 (MAT_CRUSHABLE_FOAM), drop velocity 6.26 m/s",model,epoxy,epoxy,glass_microballoon,,,,,0.6,,other,,"nanoclay, 5% by volume",0.32,,,,impact,60.0,,,,42.0,,,,,,131.25,,,,,,0.8,
W2953558900-015,W2953558900,"LS-DYNA simulation, polymeric syntactic foam 460 kg/m3, foam filled tube, MAT_063 (MAT_CRUSHABLE_FOAM), drop velocity 3.13 m/s",model,epoxy,epoxy,glass_microballoon,,,,,0.6,,other,,"nanoclay, 5% by volume",0.46,,,,impact,30.0,,,,27.5,,,,,,59.78260869565217,,,,,,0.8,
W2953558900-016,W2953558900,"LS-DYNA simulation, polymeric syntactic foam 460 kg/m3, foam filled tube, MAT_063 (MAT_CRUSHABLE_FOAM), drop velocity 4.42 m/s",model,epoxy,epoxy,glass_microballoon,,,,,0.6,,other,,"nanoclay, 5% by volume",0.46,,,,impact,40.0,,,,41.4,,,,,,90.0,,,,,,0.8,
W2953558900-017,W2953558900,"LS-DYNA simulation, polymeric syntactic foam 460 kg/m3, foam filled tube, MAT_063 (MAT_CRUSHABLE_FOAM), drop velocity 6.26 m/s",model,epoxy,epoxy,glass_microballoon,,,,,0.6,,other,,"nanoclay, 5% by volume",0.46,,,,impact,60.0,,,,50.0,,,,,,108.69565217391303,,,,,,0.8,
W2953558900-018,W2953558900,"LS-DYNA simulation, polymeric syntactic foam 460 kg/m3, foam only, MAT_063 (MAT_CRUSHABLE_FOAM), drop velocity 3.13 m/s",model,epoxy,epoxy,glass_microballoon,,,,,0.6,,other,,"nanoclay, 5% by volume",0.46,,,,impact,30.0,,,,32.4,,,,,,70.43478260869564,,,,,,0.8,
W2953558900-019,W2953558900,"LS-DYNA simulation, polymeric syntactic foam 460 kg/m3, foam only, MAT_063 (MAT_CRUSHABLE_FOAM), drop velocity 4.42 m/s",model,epoxy,epoxy,glass_microballoon,,,,,0.6,,other,,"nanoclay, 5% by volume",0.46,,,,impact,40.0,,,,44.5,,,,,,96.73913043478261,,,,,,0.8,
W2953558900-020,W2953558900,"LS-DYNA simulation, polymeric syntactic foam 460 kg/m3, foam only, MAT_063 (MAT_CRUSHABLE_FOAM), drop velocity 6.26 m/s",model,epoxy,epoxy,glass_microballoon,,,,,0.6,,other,,"nanoclay, 5% by volume",0.46,,,,impact,60.0,,,,54.3,,,,,,118.04347826086955,,,,,,0.8,
W2953558900-021,W2953558900,"LS-DYNA simulation, polymeric syntactic foam 220 kg/m3, foam filled tube, MAT_024 (MAT_PIECEWISE_LINEAR_PLASTICITY), drop velocity 3.13 m/s",model,epoxy,epoxy,glass_microballoon,,,,,0.6,,other,,"nanoclay, 5% by volume",0.22,,,,impact,30.0,,,,26.8,,,,,,121.81818181818183,,,,,,0.8,
W2953558900-023,W2953558900,"LS-DYNA simulation, polymeric syntactic foam 220 kg/m3, foam filled tube, MAT_024 (MAT_PIECEWISE_LINEAR_PLASTICITY), drop velocity 6.26 m/s",model,epoxy,epoxy,glass_microballoon,,,,,0.6,,other,,"nanoclay, 5% by volume",0.22,,,,impact,60.0,,,,34.0,,,,,,154.54545454545453,,,,,,0.8,
W2953558900-024,W2953558900,"LS-DYNA simulation, polymeric syntactic foam 220 kg/m3, foam only, MAT_024 (MAT_PIECEWISE_LINEAR_PLASTICITY), drop velocity 3.13 m/s",model,epoxy,epoxy,glass_microballoon,,,,,0.6,,other,,"nanoclay, 5% by volume",0.22,,,,impact,30.0,,,,29.0,,,,,,131.8181818181818,,,,,,0.8,
W2953558900-025,W2953558900,"LS-DYNA simulation, polymeric syntactic foam 220 kg/m3, foam only, MAT_024 (MAT_PIECEWISE_LINEAR_PLASTICITY), drop velocity 4.42 m/s",model,epoxy,epoxy,glass_microballoon,,,,,0.6,,other,,"nanoclay, 5% by volume",0.22,,,,impact,40.0,,,,32.0,,,,,,145.45454545454547,,,,,,0.8,
W2953558900-026,W2953558900,"LS-DYNA simulation, polymeric syntactic foam 220 kg/m3, foam only, MAT_024 (MAT_PIECEWISE_LINEAR_PLASTICITY), drop velocity 6.26 m/s",model,epoxy,epoxy,glass_microballoon,,,,,0.6,,other,,"nanoclay, 5% by volume",0.22,,,,impact,60.0,,,,35.2,,,,,,160.0,,,,,,0.8,
W2953558900-027,W2953558900,"LS-DYNA simulation, polymeric syntactic foam 320 kg/m3, foam filled tube, MAT_024 (MAT_PIECEWISE_LINEAR_PLASTICITY), drop velocity 3.13 m/s",model,epoxy,epoxy,glass_microballoon,,,,,0.6,,other,,"nanoclay, 5% by volume",0.32,,,,impact,30.0,,,,31.8,,,,,,99.375,,,,,,0.8,
W2953558900-028,W2953558900,"LS-DYNA simulation, polymeric syntactic foam 320 kg/m3, foam filled tube, MAT_024 (MAT_PIECEWISE_LINEAR_PLASTICITY), drop velocity 4.42 m/s",model,epoxy,epoxy,glass_microballoon,,,,,0.6,,other,,"nanoclay, 5% by volume",0.32,,,,impact,40.0,,,,37.6,,,,,,117.5,,,,,,0.8,
W2953558900-030,W2953558900,"LS-DYNA simulation, polymeric syntactic foam 320 kg/m3, foam only, MAT_024 (MAT_PIECEWISE_LINEAR_PLASTICITY), drop velocity 3.13 m/s",model,epoxy,epoxy,glass_microballoon,,,,,0.6,,other,,"nanoclay, 5% by volume",0.32,,,,impact,30.0,,,,34.1,,,,,,106.5625,,,,,,0.8,
W2953558900-031,W2953558900,"LS-DYNA simulation, polymeric syntactic foam 320 kg/m3, foam only, MAT_024 (MAT_PIECEWISE_LINEAR_PLASTICITY), drop velocity 4.42 m/s",model,epoxy,epoxy,glass_microballoon,,,,,0.6,,other,,"nanoclay, 5% by volume",0.32,,,,impact,40.0,,,,40.8,,,,,,127.49999999999999,,,,,,0.8,
W2953558900-032,W2953558900,"LS-DYNA simulation, polymeric syntactic foam 320 kg/m3, foam only, MAT_024 (MAT_PIECEWISE_LINEAR_PLASTICITY), drop velocity 6.26 m/s",model,epoxy,epoxy,glass_microballoon,,,,,0.6,,other,,"nanoclay, 5% by volume",0.32,,,,impact,60.0,,,,45.1,,,,,,140.9375,,,,,,0.8,
W2953558900-033,W2953558900,"LS-DYNA simulation, polymeric syntactic foam 460 kg/m3, foam filled tube, MAT_024 (MAT_PIECEWISE_LINEAR_PLASTICITY), drop velocity 3.13 m/s",model,epoxy,epoxy,glass_microballoon,,,,,0.6,,other,,"nanoclay, 5% by volume",0.46,,,,impact,30.0,,,,33.5,,,,,,72.82608695652173,,,,,,0.8,
W2953558900-034,W2953558900,"LS-DYNA simulation, polymeric syntactic foam 460 kg/m3, foam filled tube, MAT_024 (MAT_PIECEWISE_LINEAR_PLASTICITY), drop velocity 4.42 m/s",model,epoxy,epoxy,glass_microballoon,,,,,0.6,,other,,"nanoclay, 5% by volume",0.46,,,,impact,40.0,,,,48.0,,,,,,104.34782608695652,,,,,,0.8,
W2953558900-035,W2953558900,"LS-DYNA simulation, polymeric syntactic foam 460 kg/m3, foam filled tube, MAT_024 (MAT_PIECEWISE_LINEAR_PLASTICITY), drop velocity 6.26 m/s",model,epoxy,epoxy,glass_microballoon,,,,,0.6,,other,,"nanoclay, 5% by volume",0.46,,,,impact,60.0,,,,58.6,,,,,,127.39130434782608,,,,,,0.8,
W2953558900-036,W2953558900,"LS-DYNA simulation, polymeric syntactic foam 460 kg/m3, foam only, MAT_024 (MAT_PIECEWISE_LINEAR_PLASTICITY), drop velocity 3.13 m/s",model,epoxy,epoxy,glass_microballoon,,,,,0.6,,other,,"nanoclay, 5% by volume",0.46,,,,impact,30.0,,,,37.0,,,,,,80.43478260869564,,,,,,0.8,
W2953558900-037,W2953558900,"LS-DYNA simulation, polymeric syntactic foam 460 kg/m3, foam only, MAT_024 (MAT_PIECEWISE_LINEAR_PLASTICITY), drop velocity 4.42 m/s",model,epoxy,epoxy,glass_microballoon,,,,,0.6,,other,,"nanoclay, 5% by volume",0.46,,,,impact,40.0,,,,51.3,,,,,,111.52173913043477,,,,,,0.8,
W2953558900-038,W2953558900,"LS-DYNA simulation, polymeric syntactic foam 460 kg/m3, foam only, MAT_024 (MAT_PIECEWISE_LINEAR_PLASTICITY), drop velocity 6.26 m/s",model,epoxy,epoxy,glass_microballoon,,,,,0.6,,other,,"nanoclay, 5% by volume",0.46,,,,impact,60.0,,,,61.8,,,,,,134.3478260869565,,,,,,0.8,
W4229639736-000,W4229639736,50HSF-100-0,primary,vinyl_ester,"Vinyl ester resin (DGEBA-based, 45% styrene), MEKP hardener, resin:hardener 97:3",glass_microballoon,3M K20,0.2,60.0,,0.5,,mechanical_mixing_cast,72.0,,,,,,flexure,,25.0,ASTM D790-03,,35.86,,,,,,,,,,,,0.85,
W4229639736-001,W4229639736,50HSF-0-100,primary,vinyl_ester,"Vinyl ester resin (DGEBA-based, 45% styrene), MEKP hardener, resin:hardener 97:3",fly_ash_cenosphere,Petra Buildcare fly ash cenospheres,,,,0.5,,mechanical_mixing_cast,72.0,,,,,,flexure,,25.0,ASTM D790-03,,43.19,,,,,,,,,,,,0.85,
W4229639736-002,W4229639736,60HSF-100-0,primary,vinyl_ester,"Vinyl ester resin (DGEBA-based, 45% styrene), MEKP hardener, resin:hardener 97:3",glass_microballoon,3M K20,0.2,60.0,,0.6,,mechanical_mixing_cast,72.0,,,,,,flexure,,25.0,ASTM D790-03,,22.7,,,,,,,,,,,,0.85,
W4229639736-003,W4229639736,60HSF-0-100,primary,vinyl_ester,"Vinyl ester resin (DGEBA-based, 45% styrene), MEKP hardener, resin:hardener 97:3",fly_ash_cenosphere,Petra Buildcare fly ash cenospheres,,,,0.6,,mechanical_mixing_cast,72.0,,,,,,flexure,,25.0,ASTM D790-03,,44.22,,,,,,,,,,,,0.85,
W4229639736-004,W4229639736,"Neat vinyl ester resin (value quoted from Tagliavia, Porfiri & Gupta, Composites Part B 41(1) 2010, 86-93 [ref 17])",secondary,vinyl_ester,Neat vinyl ester resin (no filler),glass_microballoon,,,,,0.0,,mechanical_mixing_cast,,,1.23,,,,flexure,,25.0,ASTM D790-03,,104.0,,,,,,84.55284552845528,,,,,,0.6,
W4231870301-000,W4231870301,"SHPB #2 - aluminium matrix syntactic foam, split Hopkinson pressure bar test at 21.6 m/s",primary,aluminum,,ceramic_hollow,,,,,,,other,,,,,,,impact,,,,,,,,,,,,,,,,,0.4,
W4231870301-004,W4231870301,"Kiser, He and Zok (1999), 'The mechanical response of ceramic micro-balloon reinforced aluminium matrix composites under compressive loading' - low wall-thickness-to-radius ratio, t/R = 0.12",secondary,aluminum,,ceramic_hollow,,,,0.88,,,other,,,,,,,compression,,,,,70.0,,,,,,,,,,,,0.5,
W4231870301-005,W4231870301,"Kiser, He and Zok (1999), 'The mechanical response of ceramic micro-balloon reinforced aluminium matrix composites under compressive loading' - high wall-thickness-to-radius ratio, t/R = 0.48",secondary,aluminum,,ceramic_hollow,,,,0.52,,,other,,,,,,,compression,,,,,230.0,,,,,,,,,,,,0.5,
W4318214589-000,W4318214589,"As-cast Al-Si-Cu-Mg / Al2O3 hollow spheres, 0.5-1 mm size range",primary,aluminum,"Cast Al-Si-Cu-Mg alloy (12.5 +/- 0.3 Si, 2.5 +/- 0.2 Cu, 1.2 +/- 0.1 Mg, 0.3 Ti, 0.2 Mn wt.%, balance Al)",ceramic_hollow,"Al2O3 hollow spheres, Gongyi City Hongle Mineral Products Co., Ltd; >99 % Al2O3; screened 0.5-1 mm",,850.0,0.903,,,other,750.0,,1.82,,,,compression,0.001,25.0,,,88.0,,37.1,66.55,0.5276,,48.35164835164835,,,,,,0.9,
W4318214589-001,W4318214589,"As-cast Al-Si-Cu-Mg / Al2O3 hollow spheres, 1-2 mm size range",primary,aluminum,Cast Al-Si-Cu-Mg alloy (12.5Si-2.5Cu-1.2Mg-0.3Ti-0.2Mn wt.%),ceramic_hollow,"Al2O3 hollow spheres (>99 % Al2O3), screened 1-2 mm",,1480.0,0.905,,,other,750.0,,1.67,,,,compression,0.001,25.0,,,60.5,,32.42,53.46,0.6231,,36.227544910179645,,,,,,0.9,
W4318214589-002,W4318214589,"As-cast Al-Si-Cu-Mg / Al2O3 hollow spheres, 2-3 mm size range",primary,aluminum,Cast Al-Si-Cu-Mg alloy (12.5Si-2.5Cu-1.2Mg-0.3Ti-0.2Mn wt.%),ceramic_hollow,"Al2O3 hollow spheres (>99 % Al2O3), screened 2-3 mm",,2580.0,0.909,,,other,750.0,,1.61,,,,compression,0.001,25.0,,,48.8,,10.71,27.25,0.3769,,30.310559006211175,,,,,,0.9,
W4318214589-003,W4318214589,"Heat-treated (515 C/1 h/air cool) Al-Si-Cu-Mg / Al2O3 hollow spheres, 0.5-1 mm",primary,aluminum,"Cast Al-Si-Cu-Mg alloy (12.5Si-2.5Cu-1.2Mg-0.3Ti-0.2Mn wt.%), homogenised 515 C/1 h/AC",ceramic_hollow,"Al2O3 hollow spheres (>99 % Al2O3), screened 0.5-1 mm",,850.0,0.903,,,other,750.0,,1.82,,,,compression,0.001,25.0,,,120.2,,56.33,87.71,0.6148,,66.04395604395604,,,,,,0.9,
W4318214589-004,W4318214589,"Heat-treated (515 C/2 h/air cool) Al-Si-Cu-Mg / Al2O3 hollow spheres, 0.5-1 mm",primary,aluminum,"Cast Al-Si-Cu-Mg alloy, homogenised 515 C/2 h/AC",ceramic_hollow,"Al2O3 hollow spheres (>99 % Al2O3), screened 0.5-1 mm",,850.0,0.903,,,other,750.0,,1.83,,,,compression,0.001,25.0,,,106.2,,54.25,87.1,0.6391,,58.0327868852459,,,,,,0.9,
W4318214589-005,W4318214589,"Heat-treated (515 C/1 h/AC + 165 C/3 h/AC) Al-Si-Cu-Mg / Al2O3 hollow spheres, 0.5-1 mm",primary,aluminum,"Cast Al-Si-Cu-Mg alloy, homogenised 515 C/1 h/AC then aged 165 C/3 h/AC",ceramic_hollow,"Al2O3 hollow spheres (>99 % Al2O3), screened 0.5-1 mm",,850.0,0.903,,,other,750.0,,1.75,,,,compression,0.001,25.0,,,117.3,,47.31,76.47,0.5581,,67.02857142857142,,,,,,0.9,
W4318214589-006,W4318214589,"Heat-treated (515 C/1 h/AC + 165 C/5 h/AC) Al-Si-Cu-Mg / Al2O3 hollow spheres, 0.5-1 mm",primary,aluminum,"Cast Al-Si-Cu-Mg alloy, homogenised 515 C/1 h/AC then aged 165 C/5 h/AC",ceramic_hollow,"Al2O3 hollow spheres (>99 % Al2O3), screened 0.5-1 mm",,850.0,0.903,,,other,750.0,,1.73,,,,compression,0.001,25.0,,,93.0,,45.46,75.17,0.5887,,53.75722543352601,,,,,,0.9,
W4318214589-007,W4318214589,"Literature comparison: 1100 aluminium, powder metallurgy, multi-shelled hollow spheres [ref 55 = Cao et al., Ceramics International 48 (2022) 18821]",secondary,aluminum,1100 aluminium,ceramic_hollow,,,,,,,powder_metallurgy,,,,,,,compression,,,,,,,48.74,,,,,,,,,,0.6,
W4318214589-008,W4318214589,"Literature comparison: Al-Mg alloy, stirring casting, cenospheres [ref 56 = Jung et al., MSEA 849 (2022) 143452]",secondary,aluminum,Al-Mg alloy,fly_ash_cenosphere,,,,,,,stir_casting,,,,,,,compression,,,,,,,146.88,,,,,,,,,,0.6,
W4318214589-009,W4318214589,"Literature comparison: 7055 Al alloy, gravity infiltration, Al2O3 hollow particles [ref 58 = Rao et al., Kovove Mater. 58 (2020) 395]",secondary,aluminum,7055 Al alloy,ceramic_hollow,,,,,,,other,,,,,,,compression,,,,,,,48.14,,,,,,,,,,0.6,
W4318214589-010,W4318214589,"Literature comparison: 6061 Al alloy, gravity infiltration, Al2O3 hollow spheres [ref 60 = Pan et al., J. Porous Mater. 27 (2020) 1127]",secondary,aluminum,6061 Al alloy,ceramic_hollow,,,,,,,other,,,,,,,compression,,,,,,,48.92,,,,,,,,,,0.6,
W4318214589-011,W4318214589,"Literature comparison: AA2014, stirring casting, cenospheres [ref 61 = Sahu et al., Mater. Sci. Technol. 35 (2019) 856]",secondary,aluminum,AA2014,fly_ash_cenosphere,,,,,,,stir_casting,,,,,,,compression,,,,,,,65.0,,,,,,,,,,0.6,
W4318214589-012,W4318214589,"Literature comparison: ZL111 Al alloy, gravity infiltration, alumina hollow spheres [ref 62 = Su, Wang & Hao, Compos. Struct. 226 (2019) 111197]",secondary,aluminum,ZL111 Al alloy,ceramic_hollow,,,,,,,other,,,,,,,compression,,,,,,,47.3,,,,,,,,,,0.6,
W4318214589-013,W4318214589,"Literature comparison: 5A03 Al alloy, pressure infiltration, glass cenospheres [ref 2 = Zhang et al., Compos. Struct. 183 (2018) 499]",secondary,aluminum,5A03 Al alloy,glass_microballoon,,,,,,,pressure_infiltration,,,,,,,compression,,,,,,,51.2,,,,,,,,,,0.6,
W4318214589-014,W4318214589,"Literature comparison: A356 Al alloy, counter-gravity infiltration, expanded perlite [ref 19 = Taherishargh et al., J. Alloys Compd. 737 (2018) 590]",secondary,aluminum,A356 Al alloy,other,Expanded perlite particles,,,,,,other,,,,,,,compression,,,,,,,19.8,,,,,,,,,,0.6,
W4318214589-015,W4318214589,"Literature comparison: A356 Al alloy, pressure infiltration, expanded perlite [ref 15 = Broxtermann et al., J. Alloys Compd. 691 (2017) 690]",secondary,aluminum,A356 Al alloy,other,Expanded perlite particles (high porosity P-MSF),,,,,,pressure_infiltration,,,,,,,compression,,,,,,,6.6,,,,,,,,,,0.6,
W4318214589-016,W4318214589,"Literature comparison: 5A06 Al alloy, pressure infiltration, glass cenospheres [ref 4 = Lin et al., MSEA 696 (2017) 236]",secondary,aluminum,5A06 Al alloy,glass_microballoon,,,,,,,pressure_infiltration,,,,,,,compression,,,,,,,62.8,,,,,,,,,,0.6,
W4318214589-017,W4318214589,"Literature comparison: AA2014 alloy, stirring casting, cenospheres (CaH2-foamed hybrid foam) [ref 63 = Birla et al., Trans. Indian Inst. Met. 70 (2017) 1827]",secondary,aluminum,AA2014 alloy,fly_ash_cenosphere,,,,,,,stir_casting,,,,,,,compression,,,,,,,23.5,,,,,,,,,,0.55,
W4318214589-018,W4318214589,"Literature comparison: Al-12Si alloy, vacuum casting, expanded glass particles [ref 64 = Wright & Kennedy, Adv. Eng. Mater. 19 (2017) 1600467]",secondary,aluminum,Al-12Si alloy,other,Low-cost expanded glass particles,,,,,,vacuum_assisted,,,,,,,compression,,,,,,,7.0,,,,,,,,,,0.6,
W4318214589-019,W4318214589,"Literature comparison: A356 Al alloy, pressure infiltration, expanded perlite (foam-filled tubes) [ref 65 = Taherishargh et al., Mater. Des. 99 (2016) 356]",secondary,aluminum,A356 Al alloy,other,Expanded perlite particles,,,,,,pressure_infiltration,,,,,,,compression,,,,,,,55.2,,,,,,,,,,0.6,
W4318214589-020,W4318214589,"Literature comparison: A356 Al alloy, pressure infiltration, pumice particles [ref 22 = Taherishargh et al., MSEA 635 (2015) 102]",secondary,aluminum,A356 Al alloy,other,Pumice particles,,,,,,pressure_infiltration,,,,,,,compression,,,,,,,26.5,,,,,,,,,,0.6,
W4318214589-021,W4318214589,"Literature comparison: A356, pressure infiltration, expanded perlite (dynamic loading) [ref 66 = Fiedler et al., MSEA 626 (2015) 296]",secondary,aluminum,A356,other,Expanded perlite particles,,,,,,pressure_infiltration,,,,,,,compression,,,,,,,13.9,,,,,,,,,,0.55,
W4318214589-022,W4318214589,"Literature comparison: A380 Al alloy, pressure infiltration, Al2O3 hollow spheres [ref 67 = Santa Maria et al., J. Mater. Sci. 49 (2014) 1267]",secondary,aluminum,A380 Al alloy,ceramic_hollow,,,,,,,pressure_infiltration,,,,,,,compression,,,,,,,57.7,,,,,,,,,,0.6,
W4318214589-023,W4318214589,"Literature comparison: A355.0 Al alloy, gravity infiltration, light expanded clay aggregate [ref 68 = Bazzaz Bonabi et al., Mater. Des. 64 (2014) 310]",secondary,aluminum,A355.0 Al alloy,other,Light expanded clay aggregate (ceramic porous spheres),,,,,,other,,,,,,,compression,,,,,,,18.0,,,,,,,,,,0.6,
W4318214589-024,W4318214589,"Literature comparison: A206 Al alloy, pressure infiltration, SiC-based syntactic foam [ref 13 = Rocha Rivero et al., J. Mater. Res. 28 (2013) 2426]",secondary,aluminum,A206 Al alloy,other,SiC (Al-A206/SiC syntactic foam; hollow-particle nature not restated in the comparison table),,,,,,pressure_infiltration,,,,,,,compression,,,,,,,63.2,,,,,,,,,,0.5,
W4318214589-025,W4318214589,"Literature comparison: 6082 Al alloy, pressure infiltration, bimodal ceramic microspheres [ref 51 = Tao, Zhang & Zhao, Mater. Des. (2009)]",secondary,aluminum,6082 Al alloy,ceramic_hollow,Bimodal ceramic microspheres,,,,,,pressure_infiltration,,,,,,,compression,,,,,,,30.9,,,,,,,,,,0.6,
W4391881391-000,W4391881391,SYN(1:0),primary,epoxy,"Bisphenol A/F epoxy resin blend, West System 105, with West System 206 slow hardener (Gougeon Brothers Inc.)",glass_microballoon,"West System 410 Microlight, amorphous sodium borosilicate hollow glass microspheres (HGM)",,32.0,,0.641,0.125,vacuum_assisted,60.0,None (baseline unmodified syntactic foam),0.518,,0.002,,other,,,ISO 5660-1 AMD 1 (cone calorimetry); UL 94 (horizontal burn); ASTM C136-19 (rubber sieving),,,,,,,,,,,,,,0.88,
W4391881391-001,W4391881391,SYN(1:1),primary,epoxy,"Bisphenol A/F epoxy resin blend, West System 105, with West System 206 slow hardener (Gougeon Brothers Inc.)",glass_microballoon,"West System 410 Microlight, amorphous sodium borosilicate hollow glass microspheres (HGM)",,32.0,,0.618,0.102,vacuum_assisted,60.0,"End-of-life tyre (EOLT) derived milled crumb rubber particles / elastomeric filler (TyreCycle Australia), 250-425 um sieved fraction, mean size 255 +/- 123 um; 10.3 wt.% and 9.1 vol.% of the foam",0.538,,0.001,,other,,,ISO 5660-1 AMD 1 (cone calorimetry); UL 94 (horizontal burn); ASTM C136-19 (rubber sieving),,,,,,,,,,,,,,0.88,
W4391881391-002,W4391881391,SYN(1:2),primary,epoxy,"Bisphenol A/F epoxy resin blend, West System 105, with West System 206 slow hardener (Gougeon Brothers Inc.)",glass_microballoon,"West System 410 Microlight, amorphous sodium borosilicate hollow glass microspheres (HGM)",,32.0,,0.566,0.082,vacuum_assisted,60.0,"End-of-life tyre (EOLT) derived milled crumb rubber particles / elastomeric filler (TyreCycle Australia), 250-425 um sieved fraction, mean size 255 +/- 123 um; 16.4 wt.% and 16.3 vol.% of the foam",0.573,,0.0,,other,,,ISO 5660-1 AMD 1 (cone calorimetry); UL 94 (horizontal burn); ASTM C136-19 (rubber sieving),,,,,,,,,,,,,,0.88,
W4391881391-003,W4391881391,SYN(1:3),primary,epoxy,"Bisphenol A/F epoxy resin blend, West System 105, with West System 206 slow hardener (Gougeon Brothers Inc.)",glass_microballoon,"West System 410 Microlight, amorphous sodium borosilicate hollow glass microspheres (HGM)",,32.0,,0.538,0.074,vacuum_assisted,60.0,"End-of-life tyre (EOLT) derived milled crumb rubber particles / elastomeric filler (TyreCycle Australia), 250-425 um sieved fraction, mean size 255 +/- 123 um; 22.2 wt.% and 19.6 vol.% of the foam",0.58,,0.001,,other,,,ISO 5660-1 AMD 1 (cone calorimetry); UL 94 (horizontal burn); ASTM C136-19 (rubber sieving),,,,,,,,,,,,,,0.88,
W4391881391-004,W4391881391,SYN(1:4),primary,epoxy,"Bisphenol A/F epoxy resin blend, West System 105, with West System 206 slow hardener (Gougeon Brothers Inc.)",glass_microballoon,"West System 410 Microlight, amorphous sodium borosilicate hollow glass microspheres (HGM)",,32.0,,0.514,0.069,vacuum_assisted,60.0,"End-of-life tyre (EOLT) derived milled crumb rubber particles / elastomeric filler (TyreCycle Australia), 250-425 um sieved fraction, mean size 255 +/- 123 um; 27.7 wt.% and 28.8 vol.% of the foam",0.616,,0.003,,other,,,ISO 5660-1 AMD 1 (cone calorimetry); UL 94 (horizontal burn); ASTM C136-19 (rubber sieving),,,,,,,,,,,,,,0.88,
W4391881391-005,W4391881391,SYN(1:5),primary,epoxy,"Bisphenol A/F epoxy resin blend, West System 105, with West System 206 slow hardener (Gougeon Brothers Inc.)",glass_microballoon,"West System 410 Microlight, amorphous sodium borosilicate hollow glass microspheres (HGM)",,32.0,,0.496,0.067,vacuum_assisted,60.0,"End-of-life tyre (EOLT) derived milled crumb rubber particles / elastomeric filler (TyreCycle Australia), 250-425 um sieved fraction, mean size 255 +/- 123 um; 33.3 wt.% and 34.6 vol.% of the foam",0.635,,0.003,,other,,,ISO 5660-1 AMD 1 (cone calorimetry); UL 94 (horizontal burn); ASTM C136-19 (rubber sieving),,,,,,,,,,,,,,0.88,
W4416695887-000,W4416695887,UR (unreinforced),primary,aluminum,Al99.5 technical purity aluminium (density 2.7 g/cm3),ceramic_hollow,High-purity grade Al2O3 ceramic hollow spheres (CHS),,2240.0,,0.64,,pressure_infiltration,750.0,,1.679,,,,compression,0.002,25.0,ISO 13314:2011,14.1,50.8,,27.9,58.2,,8.4,30.2,,,,,,0.9,modulus_maybe_gpa
W4416695887-001,W4416695887,0.6-5,primary,aluminum,Al99.5 technical purity aluminium (density 2.7 g/cm3),ceramic_hollow,High-purity grade Al2O3 ceramic hollow spheres (CHS),,2240.0,,0.64,,pressure_infiltration,750.0,"SiC particles, 0.6 mm nominal size (0.597+/-0.11 mm), 5 vol% relative to the matrix volume = 1.46 vol% of the total foam volume",1.739,,,,compression,0.002,25.0,ISO 13314:2011,16.2,68.2,,25.3,52.9,,9.4,39.3,,,,,,0.9,modulus_maybe_gpa
W4416695887-002,W4416695887,0.6-10,primary,aluminum,Al99.5 technical purity aluminium (density 2.7 g/cm3),ceramic_hollow,High-purity grade Al2O3 ceramic hollow spheres (CHS),,2240.0,,0.64,,pressure_infiltration,750.0,"SiC particles, 0.6 mm nominal size (0.597+/-0.11 mm), 10 vol% relative to the matrix volume = 2.92 vol% of the total foam volume",1.798,,,,compression,0.002,25.0,ISO 13314:2011,17.2,74.1,,27.4,54.3,,9.5,41.1,,,,,,0.9,modulus_maybe_gpa
W4416695887-003,W4416695887,0.6-15,primary,aluminum,Al99.5 technical purity aluminium (density 2.7 g/cm3),ceramic_hollow,High-purity grade Al2O3 ceramic hollow spheres (CHS),,2240.0,,0.64,,pressure_infiltration,750.0,"SiC particles, 0.6 mm nominal size (0.597+/-0.11 mm), 15 vol% relative to the matrix volume = 4.38 vol% of the total foam volume",1.809,,,,compression,0.002,25.0,ISO 13314:2011,17.8,79.8,,32.0,66.5,,9.8,44.1,,,,,,0.9,modulus_maybe_gpa
W4416695887-004,W4416695887,0.6-20,primary,aluminum,Al99.5 technical purity aluminium (density 2.7 g/cm3),ceramic_hollow,High-purity grade Al2O3 ceramic hollow spheres (CHS),,2240.0,,0.64,,pressure_infiltration,750.0,"SiC particles, 0.6 mm nominal size (0.597+/-0.11 mm), 20 vol% relative to the matrix volume = 5.84 vol% of the total foam volume",1.928,,,,compression,0.002,25.0,ISO 13314:2011,18.9,81.6,,33.2,70.2,,9.8,42.3,,,,,,0.9,modulus_maybe_gpa
W4416695887-005,W4416695887,0.6-25,primary,aluminum,Al99.5 technical purity aluminium (density 2.7 g/cm3),ceramic_hollow,High-purity grade Al2O3 ceramic hollow spheres (CHS),,2240.0,,0.64,,pressure_infiltration,750.0,"SiC particles, 0.6 mm nominal size (0.597+/-0.11 mm), 25 vol% relative to the matrix volume = 7.3 vol% of the total foam volume",1.901,,,,compression,0.002,25.0,ISO 13314:2011,19.1,84.7,,32.9,67.5,,9.9,44.4,,,,,,0.9,modulus_maybe_gpa
W4416695887-006,W4416695887,0.6-30,primary,aluminum,Al99.5 technical purity aluminium (density 2.7 g/cm3),ceramic_hollow,High-purity grade Al2O3 ceramic hollow spheres (CHS),,2240.0,,0.64,,pressure_infiltration,750.0,"SiC particles, 0.6 mm nominal size (0.597+/-0.11 mm), 30 vol% relative to the matrix volume = 8.76 vol% of the total foam volume",1.906,,,,compression,0.002,25.0,ISO 13314:2011,21.7,94.2,,34.2,70.1,,11.3,49.3,,,,,,0.9,modulus_maybe_gpa
W144672120-000,W144672120,S22R40,primary,epoxy,"DGEBA epoxy D.E.R. 332 (Dow) + 5 vol% Erisys GE-8 C12-C14 aliphatic glycidyl ether diluent, cured with D.E.H. 24",glass_microballoon,"3M Scotchlite S22 borosilicate glass microspheres (isostatic crush strength for 80% survival 2.76 MPa, wall 1.26 um)",0.22,35.0,0.9703,0.63,,mechanical_mixing_cast,100.0,"2 vol% ground (crumb) rubber, Rouse Polymerics GF-170, 40 um mean particle size, specific gravity 1.12-1.15; rubber/matrix volume ratio ~5.7%",0.504,,0.075,,compression,480.0,25.0,Split Hopkinson Pressure Bar (SHPB / Kolsky bar); no ASTM standard cited,786.0,,,,,,1559.5238095238094,,,,,,,0.88,
W144672120-001,W144672120,S22R40,primary,epoxy,"DGEBA epoxy D.E.R. 332 (Dow) + 5 vol% Erisys GE-8 C12-C14 aliphatic glycidyl ether diluent, cured with D.E.H. 24",glass_microballoon,"3M Scotchlite S22 borosilicate glass microspheres (isostatic crush strength for 80% survival 2.76 MPa, wall 1.26 um)",0.22,35.0,0.9703,0.63,,mechanical_mixing_cast,100.0,"2 vol% ground (crumb) rubber, Rouse Polymerics GF-170, 40 um mean particle size, specific gravity 1.12-1.15; rubber/matrix volume ratio ~5.7%",0.504,,0.075,,compression,877.0,25.0,Split Hopkinson Pressure Bar (SHPB / Kolsky bar); no ASTM standard cited,1001.0,,,,,,1986.111111111111,,,,,,,0.88,
W144672120-002,W144672120,S22R40,primary,epoxy,"DGEBA epoxy D.E.R. 332 (Dow) + 5 vol% Erisys GE-8 C12-C14 aliphatic glycidyl ether diluent, cured with D.E.H. 24",glass_microballoon,"3M Scotchlite S22 borosilicate glass microspheres (isostatic crush strength for 80% survival 2.76 MPa, wall 1.26 um)",0.22,35.0,0.9703,0.63,,mechanical_mixing_cast,100.0,"2 vol% ground (crumb) rubber, Rouse Polymerics GF-170, 40 um mean particle size, specific gravity 1.12-1.15; rubber/matrix volume ratio ~5.7%",0.504,,0.075,,compression,897.0,25.0,Split Hopkinson Pressure Bar (SHPB / Kolsky bar); no ASTM standard cited,1882.0,,,,,,3734.126984126984,,,,,,,0.88,
W144672120-003,W144672120,S32R40,primary,epoxy,"DGEBA epoxy D.E.R. 332 (Dow) + 5 vol% Erisys GE-8 C12-C14 aliphatic glycidyl ether diluent, cured with D.E.H. 24",glass_microballoon,"3M Scotchlite S32 borosilicate glass microspheres (isostatic crush strength for 80% survival 13.79 MPa, wall 1.86 um)",0.32,40.0,0.9561,0.63,,mechanical_mixing_cast,100.0,"2 vol% ground (crumb) rubber, Rouse Polymerics GF-170, 40 um mean particle size, specific gravity 1.12-1.15; rubber/matrix volume ratio ~5.7%",0.563,,0.1483,,compression,450.0,25.0,Split Hopkinson Pressure Bar (SHPB / Kolsky bar); no ASTM standard cited,955.0,,,,,,1696.269982238011,,,,,,,0.88,
W144672120-004,W144672120,S32R40,primary,epoxy,"DGEBA epoxy D.E.R. 332 (Dow) + 5 vol% Erisys GE-8 C12-C14 aliphatic glycidyl ether diluent, cured with D.E.H. 24",glass_microballoon,"3M Scotchlite S32 borosilicate glass microspheres (isostatic crush strength for 80% survival 13.79 MPa, wall 1.86 um)",0.32,40.0,0.9561,0.63,,mechanical_mixing_cast,100.0,"2 vol% ground (crumb) rubber, Rouse Polymerics GF-170, 40 um mean particle size, specific gravity 1.12-1.15; rubber/matrix volume ratio ~5.7%",0.563,,0.1483,,compression,878.0,25.0,Split Hopkinson Pressure Bar (SHPB / Kolsky bar); no ASTM standard cited,1158.0,,,,,,2056.8383658969806,,,,,,,0.88,
W144672120-005,W144672120,S32R40,primary,epoxy,"DGEBA epoxy D.E.R. 332 (Dow) + 5 vol% Erisys GE-8 C12-C14 aliphatic glycidyl ether diluent, cured with D.E.H. 24",glass_microballoon,"3M Scotchlite S32 borosilicate glass microspheres (isostatic crush strength for 80% survival 13.79 MPa, wall 1.86 um)",0.32,40.0,0.9561,0.63,,mechanical_mixing_cast,100.0,"2 vol% ground (crumb) rubber, Rouse Polymerics GF-170, 40 um mean particle size, specific gravity 1.12-1.15; rubber/matrix volume ratio ~5.7%",0.563,,0.1483,,compression,1017.0,25.0,Split Hopkinson Pressure Bar (SHPB / Kolsky bar); no ASTM standard cited,1734.0,,,,,,3079.928952042629,,,,,,,0.88,
W144672120-006,W144672120,S38R40,primary,epoxy,"DGEBA epoxy D.E.R. 332 (Dow) + 5 vol% Erisys GE-8 C12-C14 aliphatic glycidyl ether diluent, cured with D.E.H. 24",glass_microballoon,"3M Scotchlite S38 borosilicate glass microspheres (isostatic crush strength for 80% survival 27.58 MPa, wall 2.23 um)",0.38,40.0,0.9474,0.63,,mechanical_mixing_cast,100.0,"2 vol% ground (crumb) rubber, Rouse Polymerics GF-170, 40 um mean particle size, specific gravity 1.12-1.15; rubber/matrix volume ratio ~5.7%",0.606,,0.0775,,compression,437.0,25.0,Split Hopkinson Pressure Bar (SHPB / Kolsky bar); no ASTM standard cited,1825.0,,,,,,3011.551155115512,,,,,,,0.88,
W144672120-007,W144672120,S38R40,primary,epoxy,"DGEBA epoxy D.E.R. 332 (Dow) + 5 vol% Erisys GE-8 C12-C14 aliphatic glycidyl ether diluent, cured with D.E.H. 24",glass_microballoon,"3M Scotchlite S38 borosilicate glass microspheres (isostatic crush strength for 80% survival 27.58 MPa, wall 2.23 um)",0.38,40.0,0.9474,0.63,,mechanical_mixing_cast,100.0,"2 vol% ground (crumb) rubber, Rouse Polymerics GF-170, 40 um mean particle size, specific gravity 1.12-1.15; rubber/matrix volume ratio ~5.7%",0.606,,0.0775,,compression,747.0,25.0,Split Hopkinson Pressure Bar (SHPB / Kolsky bar); no ASTM standard cited,2098.0,,,,,,3462.046204620462,,,,,,,0.88,
