Repository: Harshelite2503/foamsim-agent

# FoamSim-Agent

**Can AI coding agents run trustworthy micromechanics simulations of hollow-particle composites?**

A validated, composable Python toolkit for syntactic-foam micromechanics (`foamsim`), agent skills that teach a
coding agent its API, and a benchmark of agent-generated simulation pipelines graded on code features, execution,
and agreement with analytical references *and* experimental data (FoamGPT).

(README expanded below after the toolkit is complete.)

File: data/foamgpt_psp.csv (part 4 of 9)
record_id,paper_id,sample_label,data_origin,matrix_class,matrix_name,particle_type,particle_grade,particle_true_density_g_cc,particle_mean_diameter_um,particle_wall_thickness_ratio,particle_volume_fraction,particle_weight_fraction,process_route,cure_or_process_temperature_c,additional_fillers,measured_density_g_cc,theoretical_density_g_cc,matrix_porosity_fraction,particle_breakage_fraction,test_type,strain_rate_per_s,temperature_c,standard,modulus_mpa,strength_mpa,strain_at_failure,energy_absorption_mj_m3,plateau_stress_mpa,densification_strain,specific_modulus_mpa_per_g_cc,specific_strength_mpa_per_g_cc,storage_modulus_mpa,loss_tangent,thermal_conductivity_w_mk,cte_per_k,moisture_uptake_pct,extractor_confidence,flags
W144672120-008,W144672120,S38R40,primary,epoxy,"DGEBA epoxy D.E.R. 332 (Dow) + 5 vol% Erisys GE-8 C12-C14 aliphatic glycidyl ether diluent, cured with D.E.H. 24",glass_microballoon,"3M Scotchlite S38 borosilicate glass microspheres (isostatic crush strength for 80% survival 27.58 MPa, wall 2.23 um)",0.38,40.0,0.9474,0.63,,mechanical_mixing_cast,100.0,"2 vol% ground (crumb) rubber, Rouse Polymerics GF-170, 40 um mean particle size, specific gravity 1.12-1.15; rubber/matrix volume ratio ~5.7%",0.606,,0.0775,,compression,909.0,25.0,Split Hopkinson Pressure Bar (SHPB / Kolsky bar); no ASTM standard cited,3127.0,,,,,,5160.06600660066,,,,,,,0.88,
W144672120-009,W144672120,K46R40,primary,epoxy,"DGEBA epoxy D.E.R. 332 (Dow) + 5 vol% Erisys GE-8 C12-C14 aliphatic glycidyl ether diluent, cured with D.E.H. 24",glass_microballoon,"3M Scotchlite K46 borosilicate glass microspheres (isostatic crush strength for 80% survival 41.37 MPa, wall 2.74 um)",0.46,40.0,0.9356,0.63,,mechanical_mixing_cast,100.0,"2 vol% ground (crumb) rubber, Rouse Polymerics GF-170, 40 um mean particle size, specific gravity 1.12-1.15; rubber/matrix volume ratio ~5.7%",0.601,,0.1168,,compression,447.0,25.0,Split Hopkinson Pressure Bar (SHPB / Kolsky bar); no ASTM standard cited,3194.0,,,,,,5314.475873544094,,,,,,,0.88,
W144672120-010,W144672120,K46R40,primary,epoxy,"DGEBA epoxy D.E.R. 332 (Dow) + 5 vol% Erisys GE-8 C12-C14 aliphatic glycidyl ether diluent, cured with D.E.H. 24",glass_microballoon,"3M Scotchlite K46 borosilicate glass microspheres (isostatic crush strength for 80% survival 41.37 MPa, wall 2.74 um)",0.46,40.0,0.9356,0.63,,mechanical_mixing_cast,100.0,"2 vol% ground (crumb) rubber, Rouse Polymerics GF-170, 40 um mean particle size, specific gravity 1.12-1.15; rubber/matrix volume ratio ~5.7%",0.601,,0.1168,,compression,649.0,25.0,Split Hopkinson Pressure Bar (SHPB / Kolsky bar); no ASTM standard cited,3396.0,,,,,,5650.5823627287855,,,,,,,0.88,
W144672120-011,W144672120,K46R40,primary,epoxy,"DGEBA epoxy D.E.R. 332 (Dow) + 5 vol% Erisys GE-8 C12-C14 aliphatic glycidyl ether diluent, cured with D.E.H. 24",glass_microballoon,"3M Scotchlite K46 borosilicate glass microspheres (isostatic crush strength for 80% survival 41.37 MPa, wall 2.74 um)",0.46,40.0,0.9356,0.63,,mechanical_mixing_cast,100.0,"2 vol% ground (crumb) rubber, Rouse Polymerics GF-170, 40 um mean particle size, specific gravity 1.12-1.15; rubber/matrix volume ratio ~5.7%",0.601,,0.1168,,compression,835.0,25.0,Split Hopkinson Pressure Bar (SHPB / Kolsky bar); no ASTM standard cited,5282.0,,,,,,8788.685524126457,,,,,,,0.88,
W144672120-012,W144672120,"S22R40 (quasi-static value quoted from prior work, refs [10,20,30])",secondary,epoxy,"DGEBA epoxy D.E.R. 332 (Dow) + 5 vol% Erisys GE-8 C12-C14 aliphatic glycidyl ether diluent, cured with D.E.H. 24",glass_microballoon,"3M Scotchlite S22 borosilicate glass microspheres (isostatic crush strength for 80% survival 2.76 MPa, wall 1.26 um)",0.22,35.0,0.9703,0.63,,mechanical_mixing_cast,100.0,"2 vol% ground (crumb) rubber, Rouse Polymerics GF-170, 40 um mean particle size, specific gravity 1.12-1.15; rubber/matrix volume ratio ~5.7%",0.504,,0.075,,compression,,25.0,,870.0,,,,,,1726.1904761904761,,,,,,,0.7,
W144672120-013,W144672120,"S32R40 (quasi-static value quoted from prior work, refs [10,20,30])",secondary,epoxy,"DGEBA epoxy D.E.R. 332 (Dow) + 5 vol% Erisys GE-8 C12-C14 aliphatic glycidyl ether diluent, cured with D.E.H. 24",glass_microballoon,"3M Scotchlite S32 borosilicate glass microspheres (isostatic crush strength for 80% survival 13.79 MPa, wall 1.86 um)",0.32,40.0,0.9561,0.63,,mechanical_mixing_cast,100.0,"2 vol% ground (crumb) rubber, Rouse Polymerics GF-170, 40 um mean particle size, specific gravity 1.12-1.15; rubber/matrix volume ratio ~5.7%",0.563,,0.1483,,compression,,25.0,,1025.0,,,,,,1820.6039076376555,,,,,,,0.7,
W144672120-014,W144672120,"S38R40 (quasi-static value quoted from prior work, refs [10,20,30])",secondary,epoxy,"DGEBA epoxy D.E.R. 332 (Dow) + 5 vol% Erisys GE-8 C12-C14 aliphatic glycidyl ether diluent, cured with D.E.H. 24",glass_microballoon,"3M Scotchlite S38 borosilicate glass microspheres (isostatic crush strength for 80% survival 27.58 MPa, wall 2.23 um)",0.38,40.0,0.9474,0.63,,mechanical_mixing_cast,100.0,"2 vol% ground (crumb) rubber, Rouse Polymerics GF-170, 40 um mean particle size, specific gravity 1.12-1.15; rubber/matrix volume ratio ~5.7%",0.606,,0.0775,,compression,,25.0,,2350.0,58.0,,,,,3877.887788778878,95.7095709570957,,,,,,0.7,
W144672120-015,W144672120,"K46R40 (quasi-static value quoted from prior work, refs [10,20,30])",secondary,epoxy,"DGEBA epoxy D.E.R. 332 (Dow) + 5 vol% Erisys GE-8 C12-C14 aliphatic glycidyl ether diluent, cured with D.E.H. 24",glass_microballoon,"3M Scotchlite K46 borosilicate glass microspheres (isostatic crush strength for 80% survival 41.37 MPa, wall 2.74 um)",0.46,40.0,0.9356,0.63,,mechanical_mixing_cast,100.0,"2 vol% ground (crumb) rubber, Rouse Polymerics GF-170, 40 um mean particle size, specific gravity 1.12-1.15; rubber/matrix volume ratio ~5.7%",0.601,,0.1168,,compression,,25.0,,2550.0,,,,,,4242.928452579035,,,,,,,0.7,
W144672120-016,W144672120,"S22 plain syntactic foam (65 vol% microspheres, no rubber; quoted from refs [10,20,30])",secondary,epoxy,"DGEBA epoxy D.E.R. 332 (Dow) + 5 vol% Erisys GE-8 C12-C14 aliphatic glycidyl ether diluent, cured with D.E.H. 24",glass_microballoon,"3M Scotchlite S22 borosilicate glass microspheres (isostatic crush strength for 80% survival 2.76 MPa, wall 1.26 um)",0.22,35.0,0.9703,0.65,,mechanical_mixing_cast,100.0,,,,,,compression,,25.0,,1547.0,,,,,,,,,,,,,0.65,
W144672120-017,W144672120,"S22 plain syntactic foam (65 vol% microspheres, no rubber; quoted from refs [10,20,30])",secondary,epoxy,"DGEBA epoxy D.E.R. 332 (Dow) + 5 vol% Erisys GE-8 C12-C14 aliphatic glycidyl ether diluent, cured with D.E.H. 24",glass_microballoon,"3M Scotchlite S22 borosilicate glass microspheres (isostatic crush strength for 80% survival 2.76 MPa, wall 1.26 um)",0.22,35.0,0.9703,0.65,,mechanical_mixing_cast,100.0,,,,,,compression,830.0,25.0,Split Hopkinson Pressure Bar (SHPB),1777.0,,,,,,,,,,,,,0.65,
W144672120-018,W144672120,"S22 plain syntactic foam (65 vol% microspheres, no rubber; quoted from refs [10,20,30])",secondary,epoxy,"DGEBA epoxy D.E.R. 332 (Dow) + 5 vol% Erisys GE-8 C12-C14 aliphatic glycidyl ether diluent, cured with D.E.H. 24",glass_microballoon,"3M Scotchlite S22 borosilicate glass microspheres (isostatic crush strength for 80% survival 2.76 MPa, wall 1.26 um)",0.22,35.0,0.9703,0.65,,mechanical_mixing_cast,100.0,,,,,,compression,1200.0,25.0,Split Hopkinson Pressure Bar (SHPB),1969.0,,,,,,,,,,,,,0.65,
W144672120-019,W144672120,"S22 plain syntactic foam (65 vol% microspheres, no rubber; quoted from refs [10,20,30])",secondary,epoxy,"DGEBA epoxy D.E.R. 332 (Dow) + 5 vol% Erisys GE-8 C12-C14 aliphatic glycidyl ether diluent, cured with D.E.H. 24",glass_microballoon,"3M Scotchlite S22 borosilicate glass microspheres (isostatic crush strength for 80% survival 2.76 MPa, wall 1.26 um)",0.22,35.0,0.9703,0.65,,mechanical_mixing_cast,100.0,,,,,,compression,1688.0,25.0,Split Hopkinson Pressure Bar (SHPB),2503.0,,,,,,,,,,,,,0.65,
W144672120-020,W144672120,"S32 plain syntactic foam (65 vol% microspheres, no rubber; quoted from refs [10,20,30])",secondary,epoxy,"DGEBA epoxy D.E.R. 332 (Dow) + 5 vol% Erisys GE-8 C12-C14 aliphatic glycidyl ether diluent, cured with D.E.H. 24",glass_microballoon,"3M Scotchlite S32 borosilicate glass microspheres (isostatic crush strength for 80% survival 13.79 MPa, wall 1.86 um)",0.32,40.0,0.9561,0.65,,mechanical_mixing_cast,100.0,,,,,,compression,,25.0,,2025.0,,,,,,,,,,,,,0.65,
W144672120-021,W144672120,"S32 plain syntactic foam (65 vol% microspheres, no rubber; quoted from refs [10,20,30])",secondary,epoxy,"DGEBA epoxy D.E.R. 332 (Dow) + 5 vol% Erisys GE-8 C12-C14 aliphatic glycidyl ether diluent, cured with D.E.H. 24",glass_microballoon,"3M Scotchlite S32 borosilicate glass microspheres (isostatic crush strength for 80% survival 13.79 MPa, wall 1.86 um)",0.32,40.0,0.9561,0.65,,mechanical_mixing_cast,100.0,,,,,,compression,703.0,25.0,Split Hopkinson Pressure Bar (SHPB),2191.0,,,,,,,,,,,,,0.65,
W144672120-022,W144672120,"S32 plain syntactic foam (65 vol% microspheres, no rubber; quoted from refs [10,20,30])",secondary,epoxy,"DGEBA epoxy D.E.R. 332 (Dow) + 5 vol% Erisys GE-8 C12-C14 aliphatic glycidyl ether diluent, cured with D.E.H. 24",glass_microballoon,"3M Scotchlite S32 borosilicate glass microspheres (isostatic crush strength for 80% survival 13.79 MPa, wall 1.86 um)",0.32,40.0,0.9561,0.65,,mechanical_mixing_cast,100.0,,,,,,compression,1164.0,25.0,Split Hopkinson Pressure Bar (SHPB),2372.0,,,,,,,,,,,,,0.65,
W144672120-023,W144672120,"S32 plain syntactic foam (65 vol% microspheres, no rubber; quoted from refs [10,20,30])",secondary,epoxy,"DGEBA epoxy D.E.R. 332 (Dow) + 5 vol% Erisys GE-8 C12-C14 aliphatic glycidyl ether diluent, cured with D.E.H. 24",glass_microballoon,"3M Scotchlite S32 borosilicate glass microspheres (isostatic crush strength for 80% survival 13.79 MPa, wall 1.86 um)",0.32,40.0,0.9561,0.65,,mechanical_mixing_cast,100.0,,,,,,compression,1636.0,25.0,Split Hopkinson Pressure Bar (SHPB),2601.0,,,,,,,,,,,,,0.65,
W144672120-024,W144672120,"S38 plain syntactic foam (65 vol% microspheres, no rubber; quoted from refs [10,20,30])",secondary,epoxy,"DGEBA epoxy D.E.R. 332 (Dow) + 5 vol% Erisys GE-8 C12-C14 aliphatic glycidyl ether diluent, cured with D.E.H. 24",glass_microballoon,"3M Scotchlite S38 borosilicate glass microspheres (isostatic crush strength for 80% survival 27.58 MPa, wall 2.23 um)",0.38,40.0,0.9474,0.65,,mechanical_mixing_cast,100.0,,,,,,compression,,25.0,,2394.0,,,,,,,,,,,,,0.65,
W144672120-025,W144672120,"S38 plain syntactic foam (65 vol% microspheres, no rubber; quoted from refs [10,20,30])",secondary,epoxy,"DGEBA epoxy D.E.R. 332 (Dow) + 5 vol% Erisys GE-8 C12-C14 aliphatic glycidyl ether diluent, cured with D.E.H. 24",glass_microballoon,"3M Scotchlite S38 borosilicate glass microspheres (isostatic crush strength for 80% survival 27.58 MPa, wall 2.23 um)",0.38,40.0,0.9474,0.65,,mechanical_mixing_cast,100.0,,,,,,compression,830.0,25.0,Split Hopkinson Pressure Bar (SHPB),2796.0,,,,,,,,,,,,,0.65,
W144672120-026,W144672120,"S38 plain syntactic foam (65 vol% microspheres, no rubber; quoted from refs [10,20,30])",secondary,epoxy,"DGEBA epoxy D.E.R. 332 (Dow) + 5 vol% Erisys GE-8 C12-C14 aliphatic glycidyl ether diluent, cured with D.E.H. 24",glass_microballoon,"3M Scotchlite S38 borosilicate glass microspheres (isostatic crush strength for 80% survival 27.58 MPa, wall 2.23 um)",0.38,40.0,0.9474,0.65,,mechanical_mixing_cast,100.0,,,,,,compression,1030.0,25.0,Split Hopkinson Pressure Bar (SHPB),2888.0,,,,,,,,,,,,,0.65,
W144672120-027,W144672120,"S38 plain syntactic foam (65 vol% microspheres, no rubber; quoted from refs [10,20,30])",secondary,epoxy,"DGEBA epoxy D.E.R. 332 (Dow) + 5 vol% Erisys GE-8 C12-C14 aliphatic glycidyl ether diluent, cured with D.E.H. 24",glass_microballoon,"3M Scotchlite S38 borosilicate glass microspheres (isostatic crush strength for 80% survival 27.58 MPa, wall 2.23 um)",0.38,40.0,0.9474,0.65,,mechanical_mixing_cast,100.0,,,,,,compression,1324.0,25.0,Split Hopkinson Pressure Bar (SHPB),1864.0,,,,,,,,,,,,,0.65,
W144672120-028,W144672120,"K46 plain syntactic foam (65 vol% microspheres, no rubber; quoted from refs [10,20,30])",secondary,epoxy,"DGEBA epoxy D.E.R. 332 (Dow) + 5 vol% Erisys GE-8 C12-C14 aliphatic glycidyl ether diluent, cured with D.E.H. 24",glass_microballoon,"3M Scotchlite K46 borosilicate glass microspheres (isostatic crush strength for 80% survival 41.37 MPa, wall 2.74 um)",0.46,40.0,0.9356,0.65,,mechanical_mixing_cast,100.0,,,,,,compression,,25.0,,2639.0,,,,,,,,,,,,,0.65,
W144672120-029,W144672120,"K46 plain syntactic foam (65 vol% microspheres, no rubber; quoted from refs [10,20,30])",secondary,epoxy,"DGEBA epoxy D.E.R. 332 (Dow) + 5 vol% Erisys GE-8 C12-C14 aliphatic glycidyl ether diluent, cured with D.E.H. 24",glass_microballoon,"3M Scotchlite K46 borosilicate glass microspheres (isostatic crush strength for 80% survival 41.37 MPa, wall 2.74 um)",0.46,40.0,0.9356,0.65,,mechanical_mixing_cast,100.0,,,,,,compression,979.0,25.0,Split Hopkinson Pressure Bar (SHPB),3132.0,,,,,,,,,,,,,0.65,
W144672120-030,W144672120,"K46 plain syntactic foam (65 vol% microspheres, no rubber; quoted from refs [10,20,30])",secondary,epoxy,"DGEBA epoxy D.E.R. 332 (Dow) + 5 vol% Erisys GE-8 C12-C14 aliphatic glycidyl ether diluent, cured with D.E.H. 24",glass_microballoon,"3M Scotchlite K46 borosilicate glass microspheres (isostatic crush strength for 80% survival 41.37 MPa, wall 2.74 um)",0.46,40.0,0.9356,0.65,,mechanical_mixing_cast,100.0,,,,,,compression,1015.0,25.0,Split Hopkinson Pressure Bar (SHPB),3161.0,,,,,,,,,,,,,0.65,
W144672120-031,W144672120,"K46 plain syntactic foam (65 vol% microspheres, no rubber; quoted from refs [10,20,30])",secondary,epoxy,"DGEBA epoxy D.E.R. 332 (Dow) + 5 vol% Erisys GE-8 C12-C14 aliphatic glycidyl ether diluent, cured with D.E.H. 24",glass_microballoon,"3M Scotchlite K46 borosilicate glass microspheres (isostatic crush strength for 80% survival 41.37 MPa, wall 2.74 um)",0.46,40.0,0.9356,0.65,,mechanical_mixing_cast,100.0,,,,,,compression,1460.0,25.0,Split Hopkinson Pressure Bar (SHPB),3564.0,,,,,,,,,,,,,0.65,
W144672120-032,W144672120,S38R75 (quasi-static peak stress quoted from ref. [10]),secondary,epoxy,"DGEBA epoxy D.E.R. 332 (Dow) + 5 vol% Erisys GE-8 C12-C14 aliphatic glycidyl ether diluent, cured with D.E.H. 24",glass_microballoon,"3M Scotchlite S38 borosilicate glass microspheres (isostatic crush strength for 80% survival 27.58 MPa, wall 2.23 um)",0.38,40.0,0.9474,0.63,,mechanical_mixing_cast,100.0,"2 vol% ground (crumb) rubber, Rouse Polymerics GF-80, 75 um mean particle size, specific gravity 1.12-1.15; rubber/matrix volume ratio ~5.7%",0.605,,0.0734,,compression,,25.0,,,52.0,,,,,,85.9504132231405,,,,,,0.7,
W144672120-033,W144672120,S32R75,primary,epoxy,"DGEBA epoxy D.E.R. 332 (Dow) + 5 vol% Erisys GE-8 C12-C14 aliphatic glycidyl ether diluent, cured with D.E.H. 24",glass_microballoon,"3M Scotchlite S32 borosilicate glass microspheres (isostatic crush strength for 80% survival 13.79 MPa, wall 1.86 um)",0.32,40.0,0.9561,0.63,,mechanical_mixing_cast,100.0,"2 vol% ground (crumb) rubber, Rouse Polymerics GF-80, 75 um mean particle size, specific gravity 1.12-1.15; rubber/matrix volume ratio ~5.7%",0.516,,0.0711,,other,,,,,,,,,,,,,,,,,0.85,
W1537191855-000,W1537191855,"Table 1 col. 1 - CMB/Kerimid 601 syntactic foam, H. McIlroy, 'High Temperature Syntactic Foam', BDX-613-1534 (1977)",secondary,other_thermoset,Kerimid 601 polyimide resin,carbon_hollow,carbon microballoons (CMB),,,,,,other,,,,,,,flexure,,,,,,0.0094,,,,,,,,,,,0.3,
W1537191855-001,W1537191855,"Table 1 col. 2 - CMB/Kerimid 601 syntactic foam, H. McIlroy, 'High Temperature Syntactic Foam', BDX-613-1534 (1977)",secondary,other_thermoset,Kerimid 601 polyimide resin,carbon_hollow,carbon microballoons (CMB),,,,,,other,,,,,,,flexure,,,,,,0.0146,,,,,,,,,,,0.25,
W1537191855-002,W1537191855,"Table 1 col. 6 - 40/60 CMB/APO-BMI, as-received carbon microballoons, 3x5 in. test billet",primary,other_thermoset,"APO-BMI replacement binder (bismaleimide), replacing Kerimid 601",carbon_hollow,"carbon microballoons (CMB), as received",,,,,,other,,,,,,,flexure,,,,,,0.0053,,,,,,,,,,,0.3,
W1537191855-003,W1537191855,"Table 1 col. 7 - 40/60 CMB/APO-BMI, thermally activated (TA) carbon microballoons, 3x5 in. test billet",primary,other_thermoset,"APO-BMI replacement binder (bismaleimide), replacing Kerimid 601",carbon_hollow,"carbon microballoons (CMB), thermally activated (TA)",,,,,,other,,,,,,,flexure,,,,,,0.0046,,,,,,,,,,,0.3,
W1537191855-004,W1537191855,"Table 1 col. 8 - 40/60 CMB/APO-BMI inner support billet (current process: new molding technique, new CMB carbonization cycle, TA CMB, no Thornel mat)",primary,other_thermoset,APO-BMI replacement binder (bismaleimide),carbon_hollow,"carbon microballoons (CMB), new carbonization cycle + thermal activation",,,,,,other,,,,,,,flexure,,,,,,0.0056,,,,,,,,,,,0.3,
W1984975803-000,W1984975803,"Unfilled polypropylene matrix (property taken from Liang & Li, Polym. Test. 25 (2006) 527-531 and 26 (2007) 419-424, refs 16,17)",secondary,pp,polypropylene,glass_microballoon,,,,,0.0,,other,,,,,,,other,,,,,,,,,,,,,,0.235,,,0.8,
W1984975803-001,W1984975803,"TK35 hollow silicate microballoon (shell + gas core, core volume fraction fc = 0.692); effective particle conductivity computed by the present model, eq. (6)",model,other,"silicate microballoon shell (density 2210 kg/m3, k = 0.17934 W/mK)",other,TK35,0.68,35.0,0.885,0.692,,other,,,0.68,,,,other,,,,,,,,,,,,,,0.06035,,,0.75,
W1984975803-002,W1984975803,"TK70 hollow silicate microballoon (shell + gas core, core volume fraction fc = 0.905); effective particle conductivity computed by the present model, eq. (6)",model,other,"silicate microballoon shell (density 2210 kg/m3, k = 0.17934 W/mK)",other,TK70,0.21,70.0,0.967,0.905,,other,,,0.21,,,,other,,,,,,,,,,,,,,0.03364,,,0.75,particle_volume_fraction_out_of_range
W1992624841-000,W1992624841,"PE-SB, Vf = 5 vol%",primary,other_thermoplastic,"Low density polyethylene (Mitsubishi Yuka Yukalon PK-30), 'PE'",ceramic_hollow,"Shirasu balloon, Ijichi Kasei Winlite SB-9011 (bulk sp. gr. 0.25 g/cm3, mean diameter 150 um)",,150.0,0.983,0.05,,compression_molding,150.0,,,,,,tension,0.00208,23.0,JIS No. 2 dumbbell specimen,,,,,,,,,,,,,,0.55,
W1992624841-001,W1992624841,"PE-SB, Vf = 10 vol%",primary,other_thermoplastic,"Low density polyethylene (Mitsubishi Yuka Yukalon PK-30), 'PE'",ceramic_hollow,"Shirasu balloon, Ijichi Kasei Winlite SB-9011 (bulk sp. gr. 0.25 g/cm3, mean diameter 150 um)",,150.0,0.983,0.1,,compression_molding,150.0,,,,,,tension,0.00208,23.0,JIS No. 2 dumbbell specimen,,,,,,,,,,,,,,0.55,
W1992624841-002,W1992624841,"PE-SB, Vf = 15 vol%",primary,other_thermoplastic,"Low density polyethylene (Mitsubishi Yuka Yukalon PK-30), 'PE'",ceramic_hollow,"Shirasu balloon, Ijichi Kasei Winlite SB-9011 (bulk sp. gr. 0.25 g/cm3, mean diameter 150 um)",,150.0,0.983,0.15,,compression_molding,150.0,,,,,,tension,0.00208,23.0,JIS No. 2 dumbbell specimen,,,,,,,,,,,,,,0.55,
W1992624841-003,W1992624841,"PE-SB, Vf = 20 vol%",primary,other_thermoplastic,"Low density polyethylene (Mitsubishi Yuka Yukalon PK-30), 'PE'",ceramic_hollow,"Shirasu balloon, Ijichi Kasei Winlite SB-9011 (bulk sp. gr. 0.25 g/cm3, mean diameter 150 um)",,150.0,0.983,0.2,,compression_molding,150.0,,,,,,tension,0.00208,23.0,JIS No. 2 dumbbell specimen,,,,,,,,,,,,,,0.55,
W1992624841-004,W1992624841,"PE-SB+PEs, Vf = 5 vol%",primary,other_thermoplastic,"Low density polyethylene (Mitsubishi Yuka Yukalon PK-30), 'PE'",ceramic_hollow,"Shirasu balloon SB-9011 coated with unsaturated polyester (DIC Polylite FH-123W), 'SB-PEs'",,150.0,0.983,0.05,,compression_molding,150.0,"Unsaturated thermoset polyester (DIC Polylite FH-123W + Mepox hardener 0.7 cc per 100 cc PEs) coated on the shirasu balloon surface from a 1 wt% toluene solution, cured 50 +/- 1 C for 2 h",,,,,tension,0.00208,23.0,JIS No. 2 dumbbell specimen,,,,,,,,,,,,,,0.55,
W1992624841-005,W1992624841,"PE-SB+PEs, Vf = 10 vol%",primary,other_thermoplastic,"Low density polyethylene (Mitsubishi Yuka Yukalon PK-30), 'PE'",ceramic_hollow,"Shirasu balloon SB-9011 coated with unsaturated polyester (DIC Polylite FH-123W), 'SB-PEs'",,150.0,0.983,0.1,,compression_molding,150.0,"Unsaturated thermoset polyester (DIC Polylite FH-123W + Mepox hardener 0.7 cc per 100 cc PEs) coated on the shirasu balloon surface from a 1 wt% toluene solution, cured 50 +/- 1 C for 2 h",,,,,tension,0.00208,23.0,JIS No. 2 dumbbell specimen,,,,,,,,,,,,,,0.55,
W1992624841-006,W1992624841,"PE-SB+PEs, Vf = 15 vol%",primary,other_thermoplastic,"Low density polyethylene (Mitsubishi Yuka Yukalon PK-30), 'PE'",ceramic_hollow,"Shirasu balloon SB-9011 coated with unsaturated polyester (DIC Polylite FH-123W), 'SB-PEs'",,150.0,0.983,0.15,,compression_molding,150.0,"Unsaturated thermoset polyester (DIC Polylite FH-123W + Mepox hardener 0.7 cc per 100 cc PEs) coated on the shirasu balloon surface from a 1 wt% toluene solution, cured 50 +/- 1 C for 2 h",,,,,tension,0.00208,23.0,JIS No. 2 dumbbell specimen,,,,,,,,,,,,,,0.55,
W1992624841-007,W1992624841,"PE-SB+PEs, Vf = 20 vol%",primary,other_thermoplastic,"Low density polyethylene (Mitsubishi Yuka Yukalon PK-30), 'PE'",ceramic_hollow,"Shirasu balloon SB-9011 coated with unsaturated polyester (DIC Polylite FH-123W), 'SB-PEs'",,150.0,0.983,0.2,,compression_molding,150.0,"Unsaturated thermoset polyester (DIC Polylite FH-123W + Mepox hardener 0.7 cc per 100 cc PEs) coated on the shirasu balloon surface from a 1 wt% toluene solution, cured 50 +/- 1 C for 2 h",,,,,tension,0.00208,23.0,JIS No. 2 dumbbell specimen,,,,,,,,,,,,,,0.55,
W1992624841-008,W1992624841,"PE-GMB, Vf = 5 vol%",primary,other_thermoplastic,"Low density polyethylene (Mitsubishi Yuka Yukalon PK-30), 'PE'",glass_microballoon,"Glass microballoon, Tosoh IG102 (bulk sp. gr. 0.20 g/cm3, mean diameter 80 um)",,80.0,0.972,0.05,,compression_molding,150.0,,,,,,tension,0.00208,23.0,JIS No. 2 dumbbell specimen,,,,,,,,,,,,,,0.55,
W1992624841-009,W1992624841,"PE-GMB, Vf = 10 vol%",primary,other_thermoplastic,"Low density polyethylene (Mitsubishi Yuka Yukalon PK-30), 'PE'",glass_microballoon,"Glass microballoon, Tosoh IG102 (bulk sp. gr. 0.20 g/cm3, mean diameter 80 um)",,80.0,0.972,0.1,,compression_molding,150.0,,,,,,tension,0.00208,23.0,JIS No. 2 dumbbell specimen,,,,,,,,,,,,,,0.55,
W1992624841-010,W1992624841,"PE-GMB, Vf = 15 vol%",primary,other_thermoplastic,"Low density polyethylene (Mitsubishi Yuka Yukalon PK-30), 'PE'",glass_microballoon,"Glass microballoon, Tosoh IG102 (bulk sp. gr. 0.20 g/cm3, mean diameter 80 um)",,80.0,0.972,0.15,,compression_molding,150.0,,,,,,tension,0.00208,23.0,JIS No. 2 dumbbell specimen,,,,,,,,,,,,,,0.55,
W1992624841-011,W1992624841,"PE-GMB, Vf = 20 vol%",primary,other_thermoplastic,"Low density polyethylene (Mitsubishi Yuka Yukalon PK-30), 'PE'",glass_microballoon,"Glass microballoon, Tosoh IG102 (bulk sp. gr. 0.20 g/cm3, mean diameter 80 um)",,80.0,0.972,0.2,,compression_molding,150.0,,,,,,tension,0.00208,23.0,JIS No. 2 dumbbell specimen,,,,,,,,,,,,,,0.55,
W2229720391-000,W2229720391,AlSi12-100GM-0GC (H/D = 1.5),primary,aluminum,"AlSi12 (Al4047) near-eutectic Al-Si casting alloy; measured 12.830 wt% Si, 0.127 wt% Fe, 0.002 wt% Cu, 0.005 wt% Mn, 0.010 wt% Mg, 0.007 wt% Zn, balance Al",metal_hollow,"Globomet (GM) metallic hollow spheres, Hollomet GmbH; density 0.4 g/cm3, average diameter similar to GC (1450 um) but with lower wall thickness. 100 vol% GM of the sphere fraction.",0.4,,,0.64,,pressure_infiltration,,,1.33,,,,compression,0.01,25.0,DIN 50134,3800.0,,,,,,2857.142857142857,,,,,,,0.75,
W2229720391-001,W2229720391,AlSi12-80GM-20GC (H/D = 1.5),primary,aluminum,"AlSi12 (Al4047) near-eutectic Al-Si casting alloy; measured 12.830 wt% Si, 0.127 wt% Fe, 0.002 wt% Cu, 0.005 wt% Mn, 0.010 wt% Mg, 0.007 wt% Zn, balance Al",metal_hollow,"Hybrid sphere blend: 80 vol% Globomet (GM) metallic hollow spheres (Hollomet GmbH, 0.4 g/cm3) + 20 vol% Globocer (GC) ceramic hollow spheres (Hollomet GmbH, 1450 um diameter, 60 um wall, 0.816 g/cm3; wall 33 wt% Al2O3, 48 wt% SiO2, 19 wt% mullite)",,,,0.64,,pressure_infiltration,,,1.64,,,,compression,0.01,25.0,DIN 50134,3650.0,66.0,0.05,,,,2225.6097560975613,40.243902439024396,,,,,,0.8,
W2229720391-002,W2229720391,AlSi12-60GM-40GC (H/D = 1.5),primary,aluminum,"AlSi12 (Al4047) near-eutectic Al-Si casting alloy; measured 12.830 wt% Si, 0.127 wt% Fe, 0.002 wt% Cu, 0.005 wt% Mn, 0.010 wt% Mg, 0.007 wt% Zn, balance Al",metal_hollow,"Hybrid sphere blend: 60 vol% Globomet (GM) metallic hollow spheres (Hollomet GmbH, 0.4 g/cm3) + 40 vol% Globocer (GC) ceramic hollow spheres (Hollomet GmbH, 1450 um diameter, 60 um wall, 0.816 g/cm3)",,,,0.64,,pressure_infiltration,,,1.65,,,,compression,0.01,25.0,DIN 50134,4250.0,65.0,0.037,,,,2575.757575757576,39.3939393939394,,,,,,0.8,
W2229720391-003,W2229720391,AlSi12-40GM-60GC (H/D = 1.5),primary,aluminum,"AlSi12 (Al4047) near-eutectic Al-Si casting alloy; measured 12.830 wt% Si, 0.127 wt% Fe, 0.002 wt% Cu, 0.005 wt% Mn, 0.010 wt% Mg, 0.007 wt% Zn, balance Al",ceramic_hollow,"Hybrid sphere blend: 60 vol% Globocer (GC) ceramic hollow spheres (Hollomet GmbH, 1450 um diameter, 60 um wall, 0.816 g/cm3) + 40 vol% Globomet (GM) metallic hollow spheres (Hollomet GmbH, 0.4 g/cm3)",,,,0.64,,pressure_infiltration,,,1.69,,,,compression,0.01,25.0,DIN 50134,4900.0,72.0,0.027,,,,2899.408284023669,42.60355029585799,,,,,,0.8,
W2229720391-004,W2229720391,AlSi12-20GM-80GC (H/D = 1.5),primary,aluminum,"AlSi12 (Al4047) near-eutectic Al-Si casting alloy; measured 12.830 wt% Si, 0.127 wt% Fe, 0.002 wt% Cu, 0.005 wt% Mn, 0.010 wt% Mg, 0.007 wt% Zn, balance Al",ceramic_hollow,"Hybrid sphere blend: 80 vol% Globocer (GC) ceramic hollow spheres (Hollomet GmbH, 1450 um diameter, 60 um wall, 0.816 g/cm3) + 20 vol% Globomet (GM) metallic hollow spheres (Hollomet GmbH, 0.4 g/cm3)",,,,0.64,,pressure_infiltration,,,1.74,,,,compression,0.01,25.0,DIN 50134,5350.0,83.0,0.026,,,,3074.712643678161,47.701149425287355,,,,,,0.8,
W2229720391-005,W2229720391,AlSi12-0GM-100GC (H/D = 1.5),primary,aluminum,"AlSi12 (Al4047) near-eutectic Al-Si casting alloy; measured 12.830 wt% Si, 0.127 wt% Fe, 0.002 wt% Cu, 0.005 wt% Mn, 0.010 wt% Mg, 0.007 wt% Zn, balance Al",ceramic_hollow,"Globocer (GC) ceramic hollow spheres, Hollomet GmbH; 100 vol% of the sphere fraction. Wall composition 33 wt% Al2O3, 48 wt% SiO2, 19 wt% 3Al2O3.2SiO2 (mullite). Fracture force between polished plates 22.1 +/- 1.18 N, brittle fracture.",0.816,1450.0,0.917,0.64,,pressure_infiltration,,,1.83,,,,compression,0.01,25.0,DIN 50134,6000.0,110.0,0.027,,,,3278.688524590164,60.10928961748634,,,,,,0.8,
W2229720391-006,W2229720391,Al99.5-0GM-100GC (H/D = 1.5),primary,aluminum,"Al99.5 (Al1050) commercial purity aluminium; measured 0.29 wt% Fe, balance Al",ceramic_hollow,"Globocer (GC) ceramic hollow spheres, Hollomet GmbH; 100 vol% of the sphere fraction. Wall composition 33 wt% Al2O3, 48 wt% SiO2, 19 wt% 3Al2O3.2SiO2 (mullite).",0.816,1450.0,0.917,0.64,,pressure_infiltration,,,1.81,,,,compression,0.01,25.0,DIN 50134,5000.0,105.0,0.038,,,,2762.430939226519,58.011049723756905,,,,,,0.8,
W2229720391-007,W2229720391,AlSi12-SLG (H/D = 1.5),primary,aluminum,"AlSi12 (Al4047) near-eutectic Al-Si casting alloy; measured 12.830 wt% Si, 0.127 wt% Fe, 0.002 wt% Cu, 0.005 wt% Mn, 0.010 wt% Mg, 0.007 wt% Zn, balance Al",ceramic_hollow,"E-sphere SLG ceramic hollow spheres, Envirospheres Ltd.; 100 vol% of the sphere fraction. Wall composition 33 wt% Al2O3, 48 wt% SiO2, 19 wt% 3Al2O3.2SiO2 (mullite).",0.637,130.0,0.908,0.64,,pressure_infiltration,,,1.34,,,,compression,0.01,25.0,DIN 50134,2700.0,180.0,0.065,,,,2014.9253731343283,134.32835820895522,,,,,,0.8,
W2229720391-008,W2229720391,Al99.5-SLG (H/D = 1.5),primary,aluminum,"Al99.5 (Al1050) commercial purity aluminium; measured 0.29 wt% Fe, balance Al",ceramic_hollow,"E-sphere SLG ceramic hollow spheres, Envirospheres Ltd.; 100 vol% of the sphere fraction. Wall composition 33 wt% Al2O3, 48 wt% SiO2, 19 wt% 3Al2O3.2SiO2 (mullite).",0.637,130.0,0.908,0.64,,pressure_infiltration,,,1.48,,,,compression,0.01,25.0,DIN 50134,2500.0,160.0,0.067,,,,1689.1891891891892,108.10810810810811,,,,,,0.8,
W2229720391-009,W2229720391,"AlSi12-SLG-GC (bimodal ceramic, H/D = 1.5)",primary,aluminum,"AlSi12 (Al4047) near-eutectic Al-Si casting alloy; measured 12.830 wt% Si, 0.127 wt% Fe, 0.002 wt% Cu, 0.005 wt% Mn, 0.010 wt% Mg, 0.007 wt% Zn, balance Al",ceramic_hollow,"Bimodal ceramic blend of E-sphere SLG (Envirospheres, 130 um, 6 um wall, 0.637 g/cm3) and Globocer GC (Hollomet, 1450 um, 60 um wall, 0.816 g/cm3) hollow spheres; the SLG:GC ratio is not stated numerically (designation carries no volume-fraction number)",,,,0.64,,pressure_infiltration,,,1.6,,,,compression,0.01,25.0,DIN 50134,5600.0,100.0,0.024,,,,3500.0,62.5,,,,,,0.75,
W2290445848-000,W2290445848,GSEP - ultrasonic wave speed evaluation,primary,epoxy,"Glass syntactic epoxy (GSEP); commercial deep-sea buoyancy/insulation foam, supplier not disclosed (NDA)",glass_microballoon,3M S38 (S38HS referred to in the damage analysis),,,,,,mechanical_mixing_cast,,,0.72,,,,other,,20.0,,3000.0,,,,,,4166.666666666667,,,,,,,0.85,
W2290445848-001,W2290445848,GSPU - ultrasonic wave speed evaluation,primary,polyurethane,"Glass syntactic polyurethane (GSPU); commercial deep-sea insulation foam, supplier not disclosed (NDA)",glass_microballoon,3M S38 (S38HS referred to in the damage analysis),,,,,,mechanical_mixing_cast,,For GSPU a humidity absorber (mineral filler) is normally included in addition to the microspheres,0.86,,,,other,,20.0,,393.0,,,,,,456.9767441860465,,,,,,,0.8,
W2290445848-002,W2290445848,GSEP - uniaxial compression (type 3 specimen),primary,epoxy,"Glass syntactic epoxy (GSEP); commercial deep-sea buoyancy/insulation foam, supplier not disclosed (NDA)",glass_microballoon,3M S38 (S38HS referred to in the damage analysis),,,,,,mechanical_mixing_cast,,,0.72,,,,compression,,20.0,ASTM D695M / ASTM D1621 discussed; non-standard type 3 dog-bone cylinder used,3340.0,97.8,,,,,4638.888888888889,135.83333333333334,,,,,,0.9,
W2290445848-003,W2290445848,GSPU - uniaxial compression (type 3 specimen),primary,polyurethane,"Glass syntactic polyurethane (GSPU); commercial deep-sea insulation foam, supplier not disclosed (NDA)",glass_microballoon,3M S38 (S38HS referred to in the damage analysis),,,,,,mechanical_mixing_cast,,For GSPU a humidity absorber (mineral filler) is normally included in addition to the microspheres,0.86,,,,compression,,20.0,ASTM D695M / ASTM D1621 discussed; non-standard type 3 dog-bone cylinder used,432.0,11.7,,,,,502.3255813953488,13.604651162790697,,,,,,0.9,
W2290445848-004,W2290445848,GSEP - hydrostatic compression at 20 C,primary,epoxy,"Glass syntactic epoxy (GSEP); commercial deep-sea buoyancy/insulation foam, supplier not disclosed (NDA)",glass_microballoon,3M S38 (S38HS referred to in the damage analysis),,,,,,mechanical_mixing_cast,,,0.72,,,,hydrostatic,,20.0,No standard available (ASTM D2736 and D2926 withdrawn); new test proposed for standardization,2620.0,83.0,,,,,3638.888888888889,115.27777777777779,,,,,,0.9,
W2290445848-005,W2290445848,GSPU - hydrostatic compression at 20 C,primary,polyurethane,"Glass syntactic polyurethane (GSPU); commercial deep-sea insulation foam, supplier not disclosed (NDA)",glass_microballoon,3M S38 (S38HS referred to in the damage analysis),,,,,,mechanical_mixing_cast,,For GSPU a humidity absorber (mineral filler) is normally included in addition to the microspheres,0.86,,,,hydrostatic,,20.0,No standard available (ASTM D2736 and D2926 withdrawn); new test proposed for standardization,1930.0,32.0,,,,,2244.186046511628,37.2093023255814,,,,,,0.9,
W2290445848-006,W2290445848,"GSEP - Iosipescu shear, 3 mm thick specimen (strain gauges)",primary,epoxy,"Glass syntactic epoxy (GSEP); commercial deep-sea buoyancy/insulation foam, supplier not disclosed (NDA)",glass_microballoon,3M S38 (S38HS referred to in the damage analysis),,,,,,mechanical_mixing_cast,,,0.72,,,,shear,,20.0,ASTM D5379 (V-notched beam / Iosipescu),870.0,13.7,,,,,1208.3333333333335,19.02777777777778,,,,,,0.8,
W2290445848-007,W2290445848,"GSEP - Iosipescu shear, 10 mm thick specimen (strain gauges)",primary,epoxy,"Glass syntactic epoxy (GSEP); commercial deep-sea buoyancy/insulation foam, supplier not disclosed (NDA)",glass_microballoon,3M S38 (S38HS referred to in the damage analysis),,,,,,mechanical_mixing_cast,,,0.72,,,,shear,,20.0,ASTM D5379 (V-notched beam / Iosipescu),750.0,5.46,,,,,1041.6666666666667,7.583333333333334,,,,,,0.8,
W2290445848-008,W2290445848,"GSPU - Iosipescu shear, 3 mm thick specimen (strain gauges)",primary,polyurethane,"Glass syntactic polyurethane (GSPU); commercial deep-sea insulation foam, supplier not disclosed (NDA)",glass_microballoon,3M S38 (S38HS referred to in the damage analysis),,,,,,mechanical_mixing_cast,,For GSPU a humidity absorber (mineral filler) is normally included in addition to the microspheres,0.86,,,,shear,,20.0,ASTM D5379 (V-notched beam / Iosipescu),292.0,,,,,,339.5348837209302,,,,,,,0.8,
W2290445848-009,W2290445848,"GSPU - Iosipescu shear, 10 mm thick specimen (strain gauges)",primary,polyurethane,"Glass syntactic polyurethane (GSPU); commercial deep-sea insulation foam, supplier not disclosed (NDA)",glass_microballoon,3M S38 (S38HS referred to in the damage analysis),,,,,,mechanical_mixing_cast,,For GSPU a humidity absorber (mineral filler) is normally included in addition to the microspheres,0.86,,,,shear,,20.0,ASTM D5379 (V-notched beam / Iosipescu),198.0,,,,,,230.2325581395349,,,,,,,0.8,
W2290445848-010,W2290445848,"GSEP - Iosipescu shear, 6 mm specimen with digital image correlation",primary,epoxy,"Glass syntactic epoxy (GSEP); commercial deep-sea buoyancy/insulation foam, supplier not disclosed (NDA)",glass_microballoon,3M S38 (S38HS referred to in the damage analysis),,,,,,mechanical_mixing_cast,,,0.72,,,,shear,,20.0,ASTM D5379 (V-notched beam / Iosipescu) with Aramis 5M DIC,1800.0,14.0,0.008,,,,2500.0,19.444444444444446,,,,,,0.8,
W2290445848-011,W2290445848,"GSPU - Iosipescu shear, 6 mm specimen with digital image correlation",primary,polyurethane,"Glass syntactic polyurethane (GSPU); commercial deep-sea insulation foam, supplier not disclosed (NDA)",glass_microballoon,3M S38 (S38HS referred to in the damage analysis),,,,,,mechanical_mixing_cast,,For GSPU a humidity absorber (mineral filler) is normally included in addition to the microspheres,0.86,,,,shear,,20.0,ASTM D5379 (V-notched beam / Iosipescu) with Aramis 5M DIC,175.0,5.0,,,,,203.48837209302326,5.813953488372093,,,,,,0.75,
W2290445848-012,W2290445848,GSEP - modified Arcan shear (2 mm plate),primary,epoxy,"Glass syntactic epoxy (GSEP); commercial deep-sea buoyancy/insulation foam, supplier not disclosed (NDA)",glass_microballoon,3M S38 (S38HS referred to in the damage analysis),,,,,,mechanical_mixing_cast,,,0.72,,,,shear,0.0083,20.0,"Modified Arcan fixture (non-standard, after Cognard et al.)",630.0,32.0,,,,,875.0,44.44444444444444,,,,,,0.75,
W2290445848-013,W2290445848,GSPU - modified Arcan shear (2 mm plate),primary,polyurethane,"Glass syntactic polyurethane (GSPU); commercial deep-sea insulation foam, supplier not disclosed (NDA)",glass_microballoon,3M S38 (S38HS referred to in the damage analysis),,,,,,mechanical_mixing_cast,,For GSPU a humidity absorber (mineral filler) is normally included in addition to the microspheres,0.86,,,,shear,0.0083,20.0,"Modified Arcan fixture (non-standard, after Cognard et al.)",55.0,,,,4.0,,63.95348837209303,,,,,,,0.75,
W2290445848-014,W2290445848,"GSEP (nominal insulation material properties, Table 1)",secondary,epoxy,Glass syntactic epoxy,glass_microballoon,,,,,,,other,,,0.7,,,,other,,20.0,,,,,,,,,,,,0.14,,,0.6,
W2290445848-015,W2290445848,"GSPU (nominal insulation material properties, Table 1)",secondary,polyurethane,Glass syntactic polyurethane,glass_microballoon,,,,,,,other,,,0.72,,,,other,,20.0,,,,,,,,,,,,0.17,,,0.6,
W2290445848-016,W2290445848,"GSPP (nominal insulation material properties, Table 1)",secondary,pp,Glass syntactic polypropylene,glass_microballoon,,,,,,,other,,,0.66,,,,other,,20.0,,,,,,,,,,,,0.17,,,0.6,
W2290445848-017,W2290445848,"GSPP insulation layer of a 5LPP pipe coating (design data example, Appendix 6.3)",secondary,pp,"Glass syntactic polypropylene (GSPP), 4th layer of a five-layer syntactic polypropylene pipe coating",glass_microballoon,,,,,,,extrusion,,,0.66,,,,other,,20.0,,,,,,,,,,,,0.16,,,0.55,
W2290445848-018,W2290445848,GSPP - homogenization + damage model identification (Tables 21-23),model,pp,"Polypropylene matrix (E = 1.3 GPa, Poisson ratio 0.4)",glass_microballoon,,,40.0,,0.45,,extrusion,,,,,,,hydrostatic,,20.0,Self-consistent (three-phase) homogenization with damage by progressive removal of hollow spheres plus a plastic strain term; parameters fitted with Matlab,,,,,,,,,,,,,,0.7,
W2290445848-019,W2290445848,GSPU pycnometer coupon 1-2 - filler after hydrostatic loading to 0 MPa,primary,polyurethane,"Glass syntactic polyurethane (GSPU); commercial deep-sea insulation foam, supplier not disclosed (NDA)",glass_microballoon,3M S38 (S38HS referred to in the damage analysis),0.4175,,,,,mechanical_mixing_cast,,For GSPU a humidity absorber (mineral filler) is normally included in addition to the microspheres,0.86,,,,hydrostatic,,20.0,EN ISO 1183-3 gas pycnometer method (density measurement); no standard for the hydrostatic loading,,,,,,,,,,,,,,0.75,
W2290445848-020,W2290445848,GSPU pycnometer coupon 2-2 - filler after hydrostatic loading to 0 MPa,primary,polyurethane,"Glass syntactic polyurethane (GSPU); commercial deep-sea insulation foam, supplier not disclosed (NDA)",glass_microballoon,3M S38 (S38HS referred to in the damage analysis),0.4338,,,,,mechanical_mixing_cast,,For GSPU a humidity absorber (mineral filler) is normally included in addition to the microspheres,0.86,,,,hydrostatic,,20.0,EN ISO 1183-3 gas pycnometer method (density measurement); no standard for the hydrostatic loading,,,,,,,,,,,,,,0.75,
W2290445848-021,W2290445848,GSPU pycnometer coupon 1-3 - filler after hydrostatic loading to 0 MPa,primary,polyurethane,"Glass syntactic polyurethane (GSPU); commercial deep-sea insulation foam, supplier not disclosed (NDA)",glass_microballoon,3M S38 (S38HS referred to in the damage analysis),0.4209,,,,,mechanical_mixing_cast,,For GSPU a humidity absorber (mineral filler) is normally included in addition to the microspheres,0.86,,,,hydrostatic,,20.0,EN ISO 1183-3 gas pycnometer method (density measurement); no standard for the hydrostatic loading,,,,,,,,,,,,,,0.75,
W2290445848-022,W2290445848,GSPU pycnometer coupon 1-1 - filler after hydrostatic loading to 0 MPa,primary,polyurethane,"Glass syntactic polyurethane (GSPU); commercial deep-sea insulation foam, supplier not disclosed (NDA)",glass_microballoon,3M S38 (S38HS referred to in the damage analysis),0.4251,,,,,mechanical_mixing_cast,,For GSPU a humidity absorber (mineral filler) is normally included in addition to the microspheres,0.86,,,,hydrostatic,,20.0,EN ISO 1183-3 gas pycnometer method (density measurement); no standard for the hydrostatic loading,,,,,,,,,,,,,,0.75,
W2290445848-023,W2290445848,GSPU pycnometer coupon 2-1 - filler after hydrostatic loading to 0 MPa,primary,polyurethane,"Glass syntactic polyurethane (GSPU); commercial deep-sea insulation foam, supplier not disclosed (NDA)",glass_microballoon,3M S38 (S38HS referred to in the damage analysis),0.428,,,,,mechanical_mixing_cast,,For GSPU a humidity absorber (mineral filler) is normally included in addition to the microspheres,0.86,,,,hydrostatic,,20.0,EN ISO 1183-3 gas pycnometer method (density measurement); no standard for the hydrostatic loading,,,,,,,,,,,,,,0.75,
W2290445848-024,W2290445848,GSPU pycnometer coupon 3-1 - filler after hydrostatic loading to 5 MPa,primary,polyurethane,"Glass syntactic polyurethane (GSPU); commercial deep-sea insulation foam, supplier not disclosed (NDA)",glass_microballoon,3M S38 (S38HS referred to in the damage analysis),0.4207,,,,,mechanical_mixing_cast,,For GSPU a humidity absorber (mineral filler) is normally included in addition to the microspheres,0.86,,,,hydrostatic,,20.0,EN ISO 1183-3 gas pycnometer method (density measurement); no standard for the hydrostatic loading,,,,,,,,,,,,,,0.75,
