Repository: Harshelite2503/foamsim-agent

# FoamSim-Agent

**Can AI coding agents run trustworthy micromechanics simulations of hollow-particle composites?**

A validated, composable Python toolkit for syntactic-foam micromechanics (`foamsim`), agent skills that teach a
coding agent its API, and a benchmark of agent-generated simulation pipelines graded on code features, execution,
and agreement with analytical references *and* experimental data (FoamGPT).

(README expanded below after the toolkit is complete.)

File: data/foamgpt_psp.csv (part 5 of 9)
record_id,paper_id,sample_label,data_origin,matrix_class,matrix_name,particle_type,particle_grade,particle_true_density_g_cc,particle_mean_diameter_um,particle_wall_thickness_ratio,particle_volume_fraction,particle_weight_fraction,process_route,cure_or_process_temperature_c,additional_fillers,measured_density_g_cc,theoretical_density_g_cc,matrix_porosity_fraction,particle_breakage_fraction,test_type,strain_rate_per_s,temperature_c,standard,modulus_mpa,strength_mpa,strain_at_failure,energy_absorption_mj_m3,plateau_stress_mpa,densification_strain,specific_modulus_mpa_per_g_cc,specific_strength_mpa_per_g_cc,storage_modulus_mpa,loss_tangent,thermal_conductivity_w_mk,cte_per_k,moisture_uptake_pct,extractor_confidence,flags
W2290445848-025,W2290445848,GSPU pycnometer coupon 4-1 - filler after hydrostatic loading to 10 MPa,primary,polyurethane,"Glass syntactic polyurethane (GSPU); commercial deep-sea insulation foam, supplier not disclosed (NDA)",glass_microballoon,3M S38 (S38HS referred to in the damage analysis),0.4226,,,,,mechanical_mixing_cast,,For GSPU a humidity absorber (mineral filler) is normally included in addition to the microspheres,0.86,,,,hydrostatic,,20.0,EN ISO 1183-3 gas pycnometer method (density measurement); no standard for the hydrostatic loading,,,,,,,,,,,,,,0.75,
W2290445848-026,W2290445848,GSPU pycnometer coupon 4-2 - filler after hydrostatic loading to 10 MPa,primary,polyurethane,"Glass syntactic polyurethane (GSPU); commercial deep-sea insulation foam, supplier not disclosed (NDA)",glass_microballoon,3M S38 (S38HS referred to in the damage analysis),0.422,,,,,mechanical_mixing_cast,,For GSPU a humidity absorber (mineral filler) is normally included in addition to the microspheres,0.86,,,,hydrostatic,,20.0,EN ISO 1183-3 gas pycnometer method (density measurement); no standard for the hydrostatic loading,,,,,,,,,,,,,,0.75,
W2290445848-027,W2290445848,GSPU pycnometer coupon 5-1 - filler after hydrostatic loading to 15 MPa,primary,polyurethane,"Glass syntactic polyurethane (GSPU); commercial deep-sea insulation foam, supplier not disclosed (NDA)",glass_microballoon,3M S38 (S38HS referred to in the damage analysis),0.4425,,,,,mechanical_mixing_cast,,For GSPU a humidity absorber (mineral filler) is normally included in addition to the microspheres,0.86,,,,hydrostatic,,20.0,EN ISO 1183-3 gas pycnometer method (density measurement); no standard for the hydrostatic loading,,,,,,,,,,,,,,0.75,
W2290445848-028,W2290445848,GSPU pycnometer coupon 5-2 - filler after hydrostatic loading to 15 MPa,primary,polyurethane,"Glass syntactic polyurethane (GSPU); commercial deep-sea insulation foam, supplier not disclosed (NDA)",glass_microballoon,3M S38 (S38HS referred to in the damage analysis),0.4396,,,,,mechanical_mixing_cast,,For GSPU a humidity absorber (mineral filler) is normally included in addition to the microspheres,0.86,,,,hydrostatic,,20.0,EN ISO 1183-3 gas pycnometer method (density measurement); no standard for the hydrostatic loading,,,,,,,,,,,,,,0.75,
W2290445848-029,W2290445848,GSPU pycnometer coupon 6-1 - filler after hydrostatic loading to 20 MPa,primary,polyurethane,"Glass syntactic polyurethane (GSPU); commercial deep-sea insulation foam, supplier not disclosed (NDA)",glass_microballoon,3M S38 (S38HS referred to in the damage analysis),0.4487,,,,,mechanical_mixing_cast,,For GSPU a humidity absorber (mineral filler) is normally included in addition to the microspheres,0.86,,,,hydrostatic,,20.0,EN ISO 1183-3 gas pycnometer method (density measurement); no standard for the hydrostatic loading,,,,,,,,,,,,,,0.75,
W2290445848-030,W2290445848,GSPU pycnometer coupon 6-2 - filler after hydrostatic loading to 20 MPa,primary,polyurethane,"Glass syntactic polyurethane (GSPU); commercial deep-sea insulation foam, supplier not disclosed (NDA)",glass_microballoon,3M S38 (S38HS referred to in the damage analysis),0.4509,,,,,mechanical_mixing_cast,,For GSPU a humidity absorber (mineral filler) is normally included in addition to the microspheres,0.86,,,,hydrostatic,,20.0,EN ISO 1183-3 gas pycnometer method (density measurement); no standard for the hydrostatic loading,,,,,,,,,,,,,,0.75,
W2290445848-031,W2290445848,GSPU pycnometer coupon 7-1 - filler after hydrostatic loading to 25 MPa,primary,polyurethane,"Glass syntactic polyurethane (GSPU); commercial deep-sea insulation foam, supplier not disclosed (NDA)",glass_microballoon,3M S38 (S38HS referred to in the damage analysis),0.4557,,,,,mechanical_mixing_cast,,For GSPU a humidity absorber (mineral filler) is normally included in addition to the microspheres,0.86,,,,hydrostatic,,20.0,EN ISO 1183-3 gas pycnometer method (density measurement); no standard for the hydrostatic loading,,,,,,,,,,,,,,0.75,
W2290445848-032,W2290445848,GSPU pycnometer coupon 7-2 - filler after hydrostatic loading to 25 MPa,primary,polyurethane,"Glass syntactic polyurethane (GSPU); commercial deep-sea insulation foam, supplier not disclosed (NDA)",glass_microballoon,3M S38 (S38HS referred to in the damage analysis),0.4476,,,,,mechanical_mixing_cast,,For GSPU a humidity absorber (mineral filler) is normally included in addition to the microspheres,0.86,,,,hydrostatic,,20.0,EN ISO 1183-3 gas pycnometer method (density measurement); no standard for the hydrostatic loading,,,,,,,,,,,,,,0.75,
W2290445848-033,W2290445848,GSPU pycnometer coupon 8-1 - filler after hydrostatic loading to 30 MPa,primary,polyurethane,"Glass syntactic polyurethane (GSPU); commercial deep-sea insulation foam, supplier not disclosed (NDA)",glass_microballoon,3M S38 (S38HS referred to in the damage analysis),0.4648,,,,,mechanical_mixing_cast,,For GSPU a humidity absorber (mineral filler) is normally included in addition to the microspheres,0.86,,,,hydrostatic,,20.0,EN ISO 1183-3 gas pycnometer method (density measurement); no standard for the hydrostatic loading,,,,,,,,,,,,,,0.75,
W2290445848-034,W2290445848,GSPU pycnometer coupon 8-2 - filler after hydrostatic loading to 30 MPa,primary,polyurethane,"Glass syntactic polyurethane (GSPU); commercial deep-sea insulation foam, supplier not disclosed (NDA)",glass_microballoon,3M S38 (S38HS referred to in the damage analysis),0.4614,,,,,mechanical_mixing_cast,,For GSPU a humidity absorber (mineral filler) is normally included in addition to the microspheres,0.86,,,,hydrostatic,,20.0,EN ISO 1183-3 gas pycnometer method (density measurement); no standard for the hydrostatic loading,,,,,,,,,,,,,,0.75,
W2290445848-035,W2290445848,GSPU pycnometer coupon 9-1 - filler after hydrostatic loading to 35 MPa,primary,polyurethane,"Glass syntactic polyurethane (GSPU); commercial deep-sea insulation foam, supplier not disclosed (NDA)",glass_microballoon,3M S38 (S38HS referred to in the damage analysis),0.5542,,,,,mechanical_mixing_cast,,For GSPU a humidity absorber (mineral filler) is normally included in addition to the microspheres,0.86,,,,hydrostatic,,20.0,EN ISO 1183-3 gas pycnometer method (density measurement); no standard for the hydrostatic loading,,,,,,,,,,,,,,0.75,
W2290445848-036,W2290445848,GSPU pycnometer coupon 9-2 - filler after hydrostatic loading to 35 MPa,primary,polyurethane,"Glass syntactic polyurethane (GSPU); commercial deep-sea insulation foam, supplier not disclosed (NDA)",glass_microballoon,3M S38 (S38HS referred to in the damage analysis),0.5545,,,,,mechanical_mixing_cast,,For GSPU a humidity absorber (mineral filler) is normally included in addition to the microspheres,0.86,,,,hydrostatic,,20.0,EN ISO 1183-3 gas pycnometer method (density measurement); no standard for the hydrostatic loading,,,,,,,,,,,,,,0.75,
W2290445848-037,W2290445848,GSPU pycnometer coupon 10-1 - filler after hydrostatic loading to 40 MPa,primary,polyurethane,"Glass syntactic polyurethane (GSPU); commercial deep-sea insulation foam, supplier not disclosed (NDA)",glass_microballoon,3M S38 (S38HS referred to in the damage analysis),0.6732,,,,,mechanical_mixing_cast,,For GSPU a humidity absorber (mineral filler) is normally included in addition to the microspheres,0.86,,,,hydrostatic,,20.0,EN ISO 1183-3 gas pycnometer method (density measurement); no standard for the hydrostatic loading,,,,,,,,,,,,,,0.75,
W2290445848-038,W2290445848,GSPU pycnometer coupon 10-2 - filler after hydrostatic loading to 40 MPa,primary,polyurethane,"Glass syntactic polyurethane (GSPU); commercial deep-sea insulation foam, supplier not disclosed (NDA)",glass_microballoon,3M S38 (S38HS referred to in the damage analysis),0.6676,,,,,mechanical_mixing_cast,,For GSPU a humidity absorber (mineral filler) is normally included in addition to the microspheres,0.86,,,,hydrostatic,,20.0,EN ISO 1183-3 gas pycnometer method (density measurement); no standard for the hydrostatic loading,,,,,,,,,,,,,,0.75,
W2290445848-039,W2290445848,GSPU pycnometer coupon 11-1 - filler after hydrostatic loading to 50 MPa,primary,polyurethane,"Glass syntactic polyurethane (GSPU); commercial deep-sea insulation foam, supplier not disclosed (NDA)",glass_microballoon,3M S38 (S38HS referred to in the damage analysis),0.7717,,,,,mechanical_mixing_cast,,For GSPU a humidity absorber (mineral filler) is normally included in addition to the microspheres,0.86,,,,hydrostatic,,20.0,EN ISO 1183-3 gas pycnometer method (density measurement); no standard for the hydrostatic loading,,,,,,,,,,,,,,0.75,
W2290445848-040,W2290445848,GSPU pycnometer coupon 11-2 - filler after hydrostatic loading to 50 MPa,primary,polyurethane,"Glass syntactic polyurethane (GSPU); commercial deep-sea insulation foam, supplier not disclosed (NDA)",glass_microballoon,3M S38 (S38HS referred to in the damage analysis),0.7744,,,,,mechanical_mixing_cast,,For GSPU a humidity absorber (mineral filler) is normally included in addition to the microspheres,0.86,,,,hydrostatic,,20.0,EN ISO 1183-3 gas pycnometer method (density measurement); no standard for the hydrostatic loading,,,,,,,,,,,,,,0.75,
W2290445848-041,W2290445848,GSPU pycnometer coupon 12-1 - filler after hydrostatic loading to 60 MPa,primary,polyurethane,"Glass syntactic polyurethane (GSPU); commercial deep-sea insulation foam, supplier not disclosed (NDA)",glass_microballoon,3M S38 (S38HS referred to in the damage analysis),0.8493,,,,,mechanical_mixing_cast,,For GSPU a humidity absorber (mineral filler) is normally included in addition to the microspheres,0.86,,,,hydrostatic,,20.0,EN ISO 1183-3 gas pycnometer method (density measurement); no standard for the hydrostatic loading,,,,,,,,,,,,,,0.75,
W2290445848-042,W2290445848,GSPU pycnometer coupon 12-2 - filler after hydrostatic loading to 60 MPa,primary,polyurethane,"Glass syntactic polyurethane (GSPU); commercial deep-sea insulation foam, supplier not disclosed (NDA)",glass_microballoon,3M S38 (S38HS referred to in the damage analysis),0.8559,,,,,mechanical_mixing_cast,,For GSPU a humidity absorber (mineral filler) is normally included in addition to the microspheres,0.86,,,,hydrostatic,,20.0,EN ISO 1183-3 gas pycnometer method (density measurement); no standard for the hydrostatic loading,,,,,,,,,,,,,,0.75,
W2290445848-043,W2290445848,GSPU pycnometer coupon 13-1 - filler after hydrostatic loading to 80 MPa,primary,polyurethane,"Glass syntactic polyurethane (GSPU); commercial deep-sea insulation foam, supplier not disclosed (NDA)",glass_microballoon,3M S38 (S38HS referred to in the damage analysis),0.9834,,,,,mechanical_mixing_cast,,For GSPU a humidity absorber (mineral filler) is normally included in addition to the microspheres,0.86,,,,hydrostatic,,20.0,EN ISO 1183-3 gas pycnometer method (density measurement); no standard for the hydrostatic loading,,,,,,,,,,,,,,0.75,
W2290445848-044,W2290445848,GSPU pycnometer coupon 13-2 - filler after hydrostatic loading to 80 MPa,primary,polyurethane,"Glass syntactic polyurethane (GSPU); commercial deep-sea insulation foam, supplier not disclosed (NDA)",glass_microballoon,3M S38 (S38HS referred to in the damage analysis),0.9935,,,,,mechanical_mixing_cast,,For GSPU a humidity absorber (mineral filler) is normally included in addition to the microspheres,0.86,,,,hydrostatic,,20.0,EN ISO 1183-3 gas pycnometer method (density measurement); no standard for the hydrostatic loading,,,,,,,,,,,,,,0.75,
W2312532606-000,W2312532606,A105-149 um SBAC (shirasu balloon / Al-12%Si),primary,aluminum,"Al-12%Si casting aluminium alloy (JIS AC3A), density 2.66 g/cm3, tensile strength 196 MPa",glass_microballoon,"Shirasu balloon (volcanic glass microballoon) from Furue, Kagoshima; type A (one of two series differing in specific gravity, made by varying foaming temperature and time), sieve fraction 105～149 um",,,,,,pressure_infiltration,700.0,,,,,,tension,,,,,,,,,,,,,,,,,0.5,
W2312532606-001,W2312532606,A149-210 um SBAC (shirasu balloon / Al-12%Si),primary,aluminum,"Al-12%Si casting aluminium alloy (JIS AC3A), density 2.66 g/cm3, tensile strength 196 MPa",glass_microballoon,"Shirasu balloon (volcanic glass microballoon) from Furue, Kagoshima; type A (one of two series differing in specific gravity, made by varying foaming temperature and time), sieve fraction 149～210 um",,,,,,pressure_infiltration,700.0,,,,,,tension,,,,,,,,,,,,,,,,,0.5,
W2312532606-002,W2312532606,A210-297 um SBAC (shirasu balloon / Al-12%Si),primary,aluminum,"Al-12%Si casting aluminium alloy (JIS AC3A), density 2.66 g/cm3, tensile strength 196 MPa",glass_microballoon,"Shirasu balloon (volcanic glass microballoon) from Furue, Kagoshima; type A (one of two series differing in specific gravity, made by varying foaming temperature and time), sieve fraction 210～297 um",,,,,,pressure_infiltration,700.0,,,,,,tension,,,,,,,,,,,,,,,,,0.5,
W2312532606-003,W2312532606,A297-420 um SBAC (shirasu balloon / Al-12%Si),primary,aluminum,"Al-12%Si casting aluminium alloy (JIS AC3A), density 2.66 g/cm3, tensile strength 196 MPa",glass_microballoon,"Shirasu balloon (volcanic glass microballoon) from Furue, Kagoshima; type A (one of two series differing in specific gravity, made by varying foaming temperature and time), sieve fraction 297～420 um",,,,,,pressure_infiltration,700.0,,,,,,tension,,,,,,,,,,,,,,,,,0.5,
W2312532606-004,W2312532606,A420-590 um SBAC (shirasu balloon / Al-12%Si),primary,aluminum,"Al-12%Si casting aluminium alloy (JIS AC3A), density 2.66 g/cm3, tensile strength 196 MPa",glass_microballoon,"Shirasu balloon (volcanic glass microballoon) from Furue, Kagoshima; type A (one of two series differing in specific gravity, made by varying foaming temperature and time), sieve fraction 420～590 um",,,,,,pressure_infiltration,700.0,,,,,0.113,tension,,,,,,,,,,,,,,,,,0.5,
W2312532606-005,W2312532606,B105-149 um SBAC (shirasu balloon / Al-12%Si),primary,aluminum,"Al-12%Si casting aluminium alloy (JIS AC3A), density 2.66 g/cm3, tensile strength 196 MPa",glass_microballoon,"Shirasu balloon (volcanic glass microballoon) from Furue, Kagoshima; type B (one of two series differing in specific gravity, made by varying foaming temperature and time), sieve fraction 105～149 um",,,,,,pressure_infiltration,700.0,,,,,,tension,,,,,,,,,,,,,,,,,0.5,
W2312532606-006,W2312532606,B149-210 um SBAC (shirasu balloon / Al-12%Si),primary,aluminum,"Al-12%Si casting aluminium alloy (JIS AC3A), density 2.66 g/cm3, tensile strength 196 MPa",glass_microballoon,"Shirasu balloon (volcanic glass microballoon) from Furue, Kagoshima; type B (one of two series differing in specific gravity, made by varying foaming temperature and time), sieve fraction 149～210 um",,,,,,pressure_infiltration,700.0,,,,,,tension,,,,,,,,,,,,,,,,,0.5,
W2312532606-007,W2312532606,B210-297 um SBAC (shirasu balloon / Al-12%Si),primary,aluminum,"Al-12%Si casting aluminium alloy (JIS AC3A), density 2.66 g/cm3, tensile strength 196 MPa",glass_microballoon,"Shirasu balloon (volcanic glass microballoon) from Furue, Kagoshima; type B (one of two series differing in specific gravity, made by varying foaming temperature and time), sieve fraction 210～297 um",,,,,,pressure_infiltration,700.0,,,,,,tension,,,,,,,,,,,,,,,,,0.5,
W2312532606-008,W2312532606,B297-420 um SBAC (shirasu balloon / Al-12%Si),primary,aluminum,"Al-12%Si casting aluminium alloy (JIS AC3A), density 2.66 g/cm3, tensile strength 196 MPa",glass_microballoon,"Shirasu balloon (volcanic glass microballoon) from Furue, Kagoshima; type B (one of two series differing in specific gravity, made by varying foaming temperature and time), sieve fraction 297～420 um",,,,,,pressure_infiltration,700.0,,,,,,tension,,,,,,,,,,,,,,,,,0.5,
W2312532606-009,W2312532606,B420-590 um SBAC (shirasu balloon / Al-12%Si),primary,aluminum,"Al-12%Si casting aluminium alloy (JIS AC3A), density 2.66 g/cm3, tensile strength 196 MPa",glass_microballoon,"Shirasu balloon (volcanic glass microballoon) from Furue, Kagoshima; type B (one of two series differing in specific gravity, made by varying foaming temperature and time), sieve fraction 420～590 um",,,,,,pressure_infiltration,700.0,,,,,,tension,,,,,,,,,,,,,,,,,0.5,
W2312532606-010,W2312532606,A-type SBAC - value extrapolated from Fig. 5 to an effective area fraction AM + ASG = 1 (not a real fabricated composition),model,aluminum,"Al-12%Si casting aluminium alloy (JIS AC3A), density 2.66 g/cm3, tensile strength 196 MPa",glass_microballoon,"Shirasu balloon (volcanic glass microballoon) from Furue, Kagoshima; type A (one of two series differing in specific gravity, made by varying foaming temperature and time), sieve fraction 105～590 (all five sieve fractions) um",,,,,,pressure_infiltration,700.0,,,,,,tension,,,,,123.0,,,,,,,,,,,,0.6,
W2312532606-011,W2312532606,B-type SBAC - value extrapolated from Fig. 5 to an effective area fraction AM + ASG = 1 (not a real fabricated composition),model,aluminum,"Al-12%Si casting aluminium alloy (JIS AC3A), density 2.66 g/cm3, tensile strength 196 MPa",glass_microballoon,"Shirasu balloon (volcanic glass microballoon) from Furue, Kagoshima; type B (one of two series differing in specific gravity, made by varying foaming temperature and time), sieve fraction 105～590 (all five sieve fractions) um",,,,,,pressure_infiltration,700.0,,,,,,tension,,,,,140.0,,,,,,,,,,,,0.6,
W2315039152-000,W2315039152,GSF - glass microballoon / vinyl ester syntactic foam cylinder,primary,vinyl_ester,"vinyl ester resin (VE), chosen for cryogenic toughness; also tested unfilled as the baseline matrix",glass_microballoon,"glass microballoons, particle size 70-177 um (grade not stated)",,,,,,mechanical_mixing_cast,,,,,,,compression,,,JIS K6911 (axial compressive strength); heat transmission per JIS A1412 flat-plate direct method; LN2-cooled cryogenic test rig,,,,,,,,,,,,,,0.55,
W2331873010-000,W2331873010,"828G (Epikote 828 + 10 wt% GM, no rubber) - quasi-static bending",primary,epoxy,Epikote 828 bisphenol-A epoxy (Yuka Shell) with modified-amine hardener B-002,glass_microballoon,"3M (Sumitomo 3M) A16 surface-treated glass microballoons; size distribution 15-135 um, mean 30-70 um, wall thickness 1 um, true density 0.16 g/cm3, crush strength 3.5 MPa",0.16,,,,0.1,mechanical_mixing_cast,120.0,,,,,,flexure,,,,,,,,,,,,,,,,,0.6,
W2331873010-001,W2331873010,"828G (Epikote 828 + 10 wt% GM, no rubber) - impact bending, 1 m/s",primary,epoxy,Epikote 828 bisphenol-A epoxy (Yuka Shell) with modified-amine hardener B-002,glass_microballoon,"3M (Sumitomo 3M) A16 surface-treated glass microballoons; size distribution 15-135 um, mean 30-70 um, wall thickness 1 um, true density 0.16 g/cm3, crush strength 3.5 MPa",0.16,,,,0.1,mechanical_mixing_cast,120.0,,,,,,impact,,,,,,,,,,,,,,,,,0.6,
W2331873010-002,W2331873010,828RG (CTBN rubber-modified Epikote 828 + 10 wt% GM) - quasi-static bending,primary,epoxy,CTBN-modified Epikote 828 bisphenol-A epoxy (Yuka Shell) with modified-amine hardener B-002,glass_microballoon,"3M (Sumitomo 3M) A16 surface-treated glass microballoons; size distribution 15-135 um, mean 30-70 um, wall thickness 1 um, true density 0.16 g/cm3, crush strength 3.5 MPa",0.16,,,,0.1,mechanical_mixing_cast,120.0,"CTBN 1300x9 carboxyl-terminated liquid NBR rubber (Ube Kosan), precipitating 1-2 um rubber particles in the epoxy matrix; blend ratio given only in Table I (image)",,,,,flexure,,,,,,,,,,,,,,,,,0.6,
W2331873010-003,W2331873010,"828RG (CTBN rubber-modified Epikote 828 + 10 wt% GM) - impact bending, 1 m/s",primary,epoxy,CTBN-modified Epikote 828 bisphenol-A epoxy (Yuka Shell) with modified-amine hardener B-002,glass_microballoon,"3M (Sumitomo 3M) A16 surface-treated glass microballoons; size distribution 15-135 um, mean 30-70 um, wall thickness 1 um, true density 0.16 g/cm3, crush strength 3.5 MPa",0.16,,,,0.1,mechanical_mixing_cast,120.0,"CTBN 1300x9 carboxyl-terminated liquid NBR rubber (Ube Kosan), precipitating 1-2 um rubber particles in the epoxy matrix",,,,,impact,,,,,,,,,,,,,,,,,0.6,
W2420155152-000,W2420155152,"AlSi12Mg / ceramic hollow microsphere syntactic foam, upsetting aspect ratio 1.0",primary,aluminum,"AlSi12Mg eutectic Al alloy (commercially pure Al, cp-Al, also used for some blocks; the matrix of the upsetting specimens is not stated explicitly)",ceramic_hollow,"Hollow ceramic microspheres, Sphere Services Inc. (USA); 55-65 wt% SiO2, 25-35 wt% Al2O3, 1-5 wt% Fe2O3, 0.5-1.5 wt% TiO2",,150.0,0.8,0.6,,pressure_infiltration,,,1.3,,,,compression,0.0022,,,19.37,,,,,,14.9,,,,,,,0.6,modulus_maybe_gpa
W2420155152-001,W2420155152,"AlSi12Mg / ceramic hollow microsphere syntactic foam, upsetting aspect ratio 1.5",primary,aluminum,"AlSi12Mg eutectic Al alloy (commercially pure Al, cp-Al, also used for some blocks; the matrix of the upsetting specimens is not stated explicitly)",ceramic_hollow,"Hollow ceramic microspheres, Sphere Services Inc. (USA); 55-65 wt% SiO2, 25-35 wt% Al2O3, 1-5 wt% Fe2O3, 0.5-1.5 wt% TiO2",,150.0,0.8,0.6,,pressure_infiltration,,,1.3,,,,compression,0.0014,,,23.57,,,,,,18.130769230769232,,,,,,,0.6,modulus_maybe_gpa
W2420155152-002,W2420155152,"AlSi12Mg / ceramic hollow microsphere syntactic foam, upsetting aspect ratio 2.0",primary,aluminum,"AlSi12Mg eutectic Al alloy (commercially pure Al, cp-Al, also used for some blocks; the matrix of the upsetting specimens is not stated explicitly)",ceramic_hollow,"Hollow ceramic microspheres, Sphere Services Inc. (USA); 55-65 wt% SiO2, 25-35 wt% Al2O3, 1-5 wt% Fe2O3, 0.5-1.5 wt% TiO2",,150.0,0.8,0.6,,pressure_infiltration,,,1.3,,,,compression,0.0011,,,28.85,,,,,,22.192307692307693,,,,,,,0.6,modulus_maybe_gpa
W2524283698-000,W2524283698,"SF-3 (Showa Highpolymer syntactic foam, Table 2)",primary,epoxy,epoxy resin (syntactic foam supplied by Showa Highpolymer Co.),glass_microballoon,,,,,,,other,,,,,,,hydrostatic,,,,,68.0,,,,,,,,,,,,0.65,
W2524283698-001,W2524283698,"SF-4 (Showa Highpolymer syntactic foam, Table 2)",primary,epoxy,epoxy resin (syntactic foam supplied by Showa Highpolymer Co.),glass_microballoon,,,,,,,other,,,,,,,other,,,,,,,,,,,,,,0.11,,,0.55,
W2524283698-002,W2524283698,"SF-4 (Showa Highpolymer syntactic foam, Table 2) - hydrostatic bulk modulus quoted for the syntactic foams as a class",primary,epoxy,epoxy resin (syntactic foam supplied by Showa Highpolymer Co.),glass_microballoon,,,,,,,other,,,,,,,hydrostatic,,,,3000.0,,,,,,,,,,,,,0.45,
W2728148627-000,W2728148627,"Neat SMP (Veriflex, CRG Industries) - manufacturer data",secondary,other_thermoset,"Styrene / vinyl neodecanoate / divinyl benzene shape memory polymer, Veriflex (CRG Industries), Tg 62 C",other,,,,,0.0,,other,,,,,,,tension,,25.0,,1240.0,23.0,,,,,,,,,,,,0.85,
W2728148627-001,W2728148627,Neat SMP (thermal conductivity control),primary,other_thermoset,"Styrene-based shape memory polymer, Veriflex (CRG Industries)",other,,,,,0.0,,other,,,,,,,other,,25.0,,,,,,,,,,,,0.14,,,0.9,
W2728148627-002,W2728148627,Smart syntactic foam (SMP + 40 vol% Q-Cel 6014 + 0.15 vol% MWCNT) - thermal conductivity,primary,other_thermoset,"Styrene-based shape memory polymer, Veriflex (CRG Industries), Tg 62 C",glass_microballoon,Potters Industries Q-Cel 6014,0.14,85.0,0.981,0.4,,mechanical_mixing_cast,100.0,"0.15 vol% multi-walled carbon nanotubes (Cheap Tubes Inc., 20-30 nm dia, 10-20 um long, 2.1 g/cm3)",,,,,other,,25.0,,,,,,,,,,,,0.14,,,0.9,
W2728148627-003,W2728148627,"Smart syntactic foam with MWCNT, regularly cured (0 h post-cure)",primary,other_thermoset,"Styrene-based shape memory polymer, Veriflex (CRG Industries), Tg 62 C",glass_microballoon,Potters Industries Q-Cel 6014,0.14,85.0,0.981,0.4,,mechanical_mixing_cast,100.0,0.15 vol% multi-walled carbon nanotubes (Cheap Tubes Inc.),,,,,compression,0.00173,25.0,ASTM C365,270.0,5.91,,,,,,,,,,,,0.6,
W2728148627-004,W2728148627,"Smart syntactic foam with MWCNT, 3 h additional post-cure at 100 C",primary,other_thermoset,"Styrene-based shape memory polymer, Veriflex (CRG Industries)",glass_microballoon,Potters Industries Q-Cel 6014,0.14,85.0,0.981,0.4,,mechanical_mixing_cast,100.0,0.15 vol% multi-walled carbon nanotubes (Cheap Tubes Inc.),,,,,compression,0.00173,25.0,ASTM C365,,5.1,,,,,,,,,,,,0.85,
W2728148627-005,W2728148627,"Smart syntactic foam with MWCNT, 21 h additional post-cure at 100 C",primary,other_thermoset,"Styrene-based shape memory polymer, Veriflex (CRG Industries)",glass_microballoon,Potters Industries Q-Cel 6014,0.14,85.0,0.981,0.4,,mechanical_mixing_cast,100.0,0.15 vol% multi-walled carbon nanotubes (Cheap Tubes Inc.),,,,,compression,0.00173,25.0,ASTM C365,,7.6,,,,,,,,,,,,0.85,
W2728148627-006,W2728148627,"Smart syntactic foam without nanotubes, 0 h post-cure (regularly cured)",primary,other_thermoset,"Styrene-based shape memory polymer, Veriflex (CRG Industries), Tg 62 C",glass_microballoon,Potters Industries Q-Cel 6014,0.14,85.0,0.981,0.4,,mechanical_mixing_cast,121.1,,,,,,compression,0.00173,25.0,ASTM C365,,20.22,,,,,,,,,,,,0.8,
W2728148627-007,W2728148627,"Smart syntactic foam without nanotubes, 3 h post-cure at 121.1 C",primary,other_thermoset,"Styrene-based shape memory polymer, Veriflex (CRG Industries)",glass_microballoon,Potters Industries Q-Cel 6014,0.14,85.0,0.981,0.4,,mechanical_mixing_cast,121.1,,,,,,compression,0.00173,25.0,ASTM C365,,19.5,,,,,,,,,,,,0.8,
W2728148627-008,W2728148627,"Smart syntactic foam without nanotubes, 6 h post-cure at 121.1 C",primary,other_thermoset,"Styrene-based shape memory polymer, Veriflex (CRG Industries)",glass_microballoon,Potters Industries Q-Cel 6014,0.14,85.0,0.981,0.4,,mechanical_mixing_cast,121.1,,,,,,compression,0.00173,25.0,ASTM C365,,19.67,,,,,,,,,,,,0.8,
W2728148627-009,W2728148627,"Smart syntactic foam without nanotubes, 9 h post-cure at 121.1 C",primary,other_thermoset,"Styrene-based shape memory polymer, Veriflex (CRG Industries)",glass_microballoon,Potters Industries Q-Cel 6014,0.14,85.0,0.981,0.4,,mechanical_mixing_cast,121.1,,,,,,compression,0.00173,25.0,ASTM C365,,19.79,,,,,,,,,,,,0.8,
W2728148627-010,W2728148627,"Smart syntactic foam without nanotubes, 12 h post-cure at 121.1 C",primary,other_thermoset,"Styrene-based shape memory polymer, Veriflex (CRG Industries)",glass_microballoon,Potters Industries Q-Cel 6014,0.14,85.0,0.981,0.4,,mechanical_mixing_cast,121.1,,,,,,compression,0.00173,25.0,ASTM C365,,19.36,,,,,,,,,,,,0.8,
W2728148627-011,W2728148627,"Smart syntactic foam without nanotubes, 15 h post-cure at 121.1 C",primary,other_thermoset,"Styrene-based shape memory polymer, Veriflex (CRG Industries)",glass_microballoon,Potters Industries Q-Cel 6014,0.14,85.0,0.981,0.4,,mechanical_mixing_cast,121.1,,,,,,compression,0.00173,25.0,ASTM C365,,19.45,,,,,,,,,,,,0.8,
W2728148627-012,W2728148627,"Smart syntactic foam without nanotubes, 18 h post-cure at 121.1 C",primary,other_thermoset,"Styrene-based shape memory polymer, Veriflex (CRG Industries)",glass_microballoon,Potters Industries Q-Cel 6014,0.14,85.0,0.981,0.4,,mechanical_mixing_cast,121.1,,,,,,compression,0.00173,25.0,ASTM C365,,19.52,,,,,,,,,,,,0.8,
W2728148627-013,W2728148627,"Smart syntactic foam without nanotubes, 21 h post-cure at 121.1 C",primary,other_thermoset,"Styrene-based shape memory polymer, Veriflex (CRG Industries)",glass_microballoon,Potters Industries Q-Cel 6014,0.14,85.0,0.981,0.4,,mechanical_mixing_cast,121.1,,,,,,compression,0.00173,25.0,ASTM C365,,19.41,,,,,,,,,,,,0.8,
W2728148627-014,W2728148627,"Smart-foam-cored sandwich, control (no impact)",primary,other_thermoset,"Styrene-based shape memory polymer, Veriflex (CRG Industries)",glass_microballoon,Potters Industries Q-Cel 6014,0.14,85.0,0.981,0.4,,vacuum_assisted,100.0,0.15 vol% MWCNT in the core; 7725 woven glass roving fabric skins (0.736 mm cured thickness) infused with the same SMP by VARIM,,,,,compression,,25.0,BSS7260 (Boeing compression-after-impact fixture),653.0,12.23,,,,,,,,,,,,0.75,
W2728148627-015,W2728148627,"Smart-foam-cored sandwich, after 1st impact (30 J)",primary,other_thermoset,"Styrene-based shape memory polymer, Veriflex (CRG Industries)",glass_microballoon,Potters Industries Q-Cel 6014,0.14,85.0,0.981,0.4,,vacuum_assisted,100.0,0.15 vol% MWCNT in the core; 7725 woven glass fabric skins infused with the same SMP,,,,,compression,,25.0,BSS7260,556.0,,,,,,,,,,,,,0.75,
W2728148627-016,W2728148627,"Smart-foam-cored sandwich, after 1st impact + 1st healing",primary,other_thermoset,"Styrene-based shape memory polymer, Veriflex (CRG Industries)",glass_microballoon,Potters Industries Q-Cel 6014,0.14,85.0,0.981,0.4,,vacuum_assisted,100.0,0.15 vol% MWCNT in the core; 7725 woven glass fabric skins infused with the same SMP,,,,,compression,,25.0,BSS7260,614.0,11.44,,,,,,,,,,,,0.75,
W2728148627-017,W2728148627,"Smart-foam-cored sandwich, after 7th impact (30 J)",primary,other_thermoset,"Styrene-based shape memory polymer, Veriflex (CRG Industries)",glass_microballoon,Potters Industries Q-Cel 6014,0.14,85.0,0.981,0.4,,vacuum_assisted,100.0,0.15 vol% MWCNT in the core; 7725 woven glass fabric skins infused with the same SMP,,,,,compression,,25.0,BSS7260,623.0,,,,,,,,,,,,,0.75,
W2728148627-018,W2728148627,"Smart-foam-cored sandwich, after 7th impact + 7th healing",primary,other_thermoset,"Styrene-based shape memory polymer, Veriflex (CRG Industries)",glass_microballoon,Potters Industries Q-Cel 6014,0.14,85.0,0.981,0.4,,vacuum_assisted,100.0,0.15 vol% MWCNT in the core; 7725 woven glass fabric skins infused with the same SMP,,,,,compression,,25.0,BSS7260,725.0,13.9,,,,,,,,,,,,0.75,
W2728148627-019,W2728148627,"Orthogrid-stiffened smart-foam sandwich, 3% prestrain, programmed unimpacted (P)",primary,other_thermoset,"Styrene-based shape memory polymer, Veriflex (CRG Industries)",glass_microballoon,Potters Industries Q-Cel 6014,0.14,85.0,0.981,0.4,,vacuum_assisted,121.1,"No nanotubes in the core; orthogrid skeleton of dry-woven Saint-Gobain glass fibre rovings (E = 70 GPa, tensile strength 1700 MPa) and 7725 woven glass fabric skins",,,,,compression,,25.0,BSS7260,,23.21,,,,,,,,,,,,0.75,
W2728148627-020,W2728148627,"Orthogrid-stiffened smart-foam sandwich, 3% prestrain, after 1st impact 30 J (C1)",primary,other_thermoset,"Styrene-based shape memory polymer, Veriflex (CRG Industries)",glass_microballoon,Potters Industries Q-Cel 6014,0.14,85.0,0.981,0.4,,vacuum_assisted,121.1,No nanotubes in the core; glass fibre orthogrid skeleton and 7725 woven glass fabric skins,,,,,compression,,25.0,BSS7260,,20.12,,,,,,,,,,,,0.75,
W2728148627-021,W2728148627,"Orthogrid-stiffened smart-foam sandwich, 20% prestrain, programmed unimpacted (P), 30 J series",primary,other_thermoset,"Styrene-based shape memory polymer, Veriflex (CRG Industries)",glass_microballoon,Potters Industries Q-Cel 6014,0.14,85.0,0.981,0.4,,vacuum_assisted,121.1,No nanotubes in the core; glass fibre orthogrid skeleton and 7725 woven glass fabric skins,,,,,compression,,25.0,BSS7260,,23.63,,,,,,,,,,,,0.75,
W2728148627-022,W2728148627,"Orthogrid-stiffened smart-foam sandwich, 20% prestrain, after 1st impact 30 J (C1)",primary,other_thermoset,"Styrene-based shape memory polymer, Veriflex (CRG Industries)",glass_microballoon,Potters Industries Q-Cel 6014,0.14,85.0,0.981,0.4,,vacuum_assisted,121.1,No nanotubes in the core; glass fibre orthogrid skeleton and 7725 woven glass fabric skins,,,,,compression,,25.0,BSS7260,,22.72,,,,,,,,,,,,0.75,
W2728148627-023,W2728148627,"Orthogrid-stiffened smart-foam sandwich, 20% prestrain, programmed unimpacted (P), 53 J series",primary,other_thermoset,"Styrene-based shape memory polymer, Veriflex (CRG Industries)",glass_microballoon,Potters Industries Q-Cel 6014,0.14,85.0,0.981,0.4,,vacuum_assisted,121.1,No nanotubes in the core; glass fibre orthogrid skeleton and 7725 woven glass fabric skins,,,,,compression,,25.0,BSS7260,,23.84,,,,,,,,,,,,0.75,
W2728148627-024,W2728148627,"Orthogrid-stiffened smart-foam sandwich, 20% prestrain, after 1st impact 53 J (C1)",primary,other_thermoset,"Styrene-based shape memory polymer, Veriflex (CRG Industries)",glass_microballoon,Potters Industries Q-Cel 6014,0.14,85.0,0.981,0.4,,vacuum_assisted,121.1,No nanotubes in the core; glass fibre orthogrid skeleton and 7725 woven glass fabric skins,,,,,compression,,25.0,BSS7260,,21.87,,,,,,,,,,,,0.75,
W2728148627-025,W2728148627,"Orthogrid-stiffened smart-foam sandwich, 20% prestrain, 53 J, after 7th impact + 7th 3-D confined recovery (C7CR7)",primary,other_thermoset,"Styrene-based shape memory polymer, Veriflex (CRG Industries)",glass_microballoon,Potters Industries Q-Cel 6014,0.14,85.0,0.981,0.4,,vacuum_assisted,121.1,No nanotubes in the core; glass fibre orthogrid skeleton and 7725 woven glass fabric skins,,,,,compression,,25.0,BSS7260,,26.88,,,,,,,,,,,,0.75,
W2743818362-000,W2743818362,"828 (neat Epikote 828 + B-002, unfilled baseline)",primary,epoxy,"Epikote 828 epoxy (Yuka Shell) + B-002 hardener, 50 phr",glass_microballoon,"3M A16 (Sumitomo 3M), surface-treated glass microballoons - none in this baseline",,,,,0.0,mechanical_mixing_cast,120.0,,,,,,flexure,,,,,125.0,,,,,,,,,,,,0.72,
W2743818362-001,W2743818362,"828R (CTBN rubber-modified 828, unfilled baseline)",primary,epoxy,Epikote 828 epoxy + CTBN 1300x9 liquid rubber 10 phr + B-002 hardener 50 phr,glass_microballoon,3M A16 (Sumitomo 3M) - none in this baseline,,,,,0.0,mechanical_mixing_cast,120.0,"CTBN 1300x9 carboxyl-terminated liquid NBR rubber, 10 parts per 100 parts resin",,,,,flexure,,,,,109.0,,,,,,,,,,,,0.72,
W2743818362-002,W2743818362,828G (glass microballoon A16 filled epoxy),primary,epoxy,Epikote 828 epoxy (Yuka Shell) + B-002 hardener 50 phr,glass_microballoon,"3M A16 (Sumitomo 3M), surface-treated glass microballoons, 10 phr",,,,,0.063,mechanical_mixing_cast,120.0,,,,,,flexure,,,,,36.4,,,,,,,,,,,,0.65,
W2743818362-003,W2743818362,"828RG (CTBN rubber-modified, glass microballoon A16 filled epoxy)",primary,epoxy,Epikote 828 epoxy + CTBN 1300x9 liquid rubber 10 phr + B-002 hardener 50 phr,glass_microballoon,"3M A16 (Sumitomo 3M), surface-treated glass microballoons, 10 phr",,,,,0.059,mechanical_mixing_cast,120.0,"CTBN 1300x9 carboxyl-terminated liquid NBR rubber, 10 parts per 100 parts resin",,,,,flexure,,,,,30.6,,,,,,,,,,,,0.65,
W2760437548-000,W2760437548,Al99.5 + Globocer ceramic hollow spheres,primary,aluminum,"Al99.5 technical-purity aluminium (measured: 99.5 Al, 0.1 Si, 0.1 Fe, 0.3 other, wt%)",ceramic_hollow,"Hollomet GmbH Globocer mixed-oxide ceramic hollow spheres (33 wt% Al2O3, 48 wt% amorphous SiO2, 19 wt% mullite)",,1450.0,0.92,,,pressure_infiltration,,,,,,,flexure,,,,,,,,,,,,,,,,,0.8,
W2760437548-001,W2760437548,AlSi12 + Globocer ceramic hollow spheres,primary,aluminum,"AlSi12 aluminium alloy (measured: 86 Al, 12.8 Si, 0.1 Fe, 0.1 Mg, 1.0 other, wt%)",ceramic_hollow,"Hollomet GmbH Globocer mixed-oxide ceramic hollow spheres (33 wt% Al2O3, 48 wt% amorphous SiO2, 19 wt% mullite)",,1450.0,0.92,,,pressure_infiltration,,,,,,,flexure,,,,,,,,,,,,,,,,,0.8,
W2766120207-000,W2766120207,Pure VE (neat vinyl ester),primary,vinyl_ester,"Vinyl ester (bisphenol-A based) with MEKP catalyst, NOROX",glass_microballoon,,,,,0.0,0.0,mechanical_mixing_cast,,,,,,,tension,,25.0,ASTM D638,,39.0,,,,,,,,,,,,0.75,
W2766120207-001,W2766120207,Pure VE (neat vinyl ester),primary,vinyl_ester,"Vinyl ester (bisphenol-A based) with MEKP catalyst, NOROX",glass_microballoon,,,,,0.0,0.0,mechanical_mixing_cast,,,,,,,compression,,25.0,ASTM D695,,112.0,,,,,,,,,,,,0.75,
W2766120207-002,W2766120207,SCFT-01 (2 wt.%),primary,vinyl_ester,"Vinyl ester (bisphenol-A based) with MEKP catalyst, NOROX",glass_microballoon,"Potters Q-CEL Spherical Hollow Microspheres, part no. 5020 (referred to as VE110)",0.11,72.0,,0.04,0.02,mechanical_mixing_cast,,,,,,,tension,,25.0,ASTM D638,,,,,,,,,,,,,,0.5,
W2766120207-003,W2766120207,SCFT-01 (2 wt.%),primary,vinyl_ester,"Vinyl ester (bisphenol-A based) with MEKP catalyst, NOROX",glass_microballoon,"Potters Q-CEL Spherical Hollow Microspheres, part no. 5020 (referred to as VE110)",0.11,72.0,,0.04,0.02,mechanical_mixing_cast,,,,,,,compression,,25.0,ASTM D695,,89.0,,,,,,86.0,,,,,,0.7,
W2766120207-004,W2766120207,SCFT-02 (4 wt.%),primary,vinyl_ester,"Vinyl ester (bisphenol-A based) with MEKP catalyst, NOROX",glass_microballoon,"Potters Q-CEL Spherical Hollow Microspheres, part no. 5020 (referred to as VE110)",0.11,72.0,,,0.04,mechanical_mixing_cast,,,,,,,tension,,25.0,ASTM D638,9920.0,,,,,,,,,,,,,0.35,
W2766120207-005,W2766120207,SCFT-02 (4 wt.%),primary,vinyl_ester,"Vinyl ester (bisphenol-A based) with MEKP catalyst, NOROX",glass_microballoon,"Potters Q-CEL Spherical Hollow Microspheres, part no. 5020 (referred to as VE110)",0.11,72.0,,,0.04,mechanical_mixing_cast,,,,,,,compression,,25.0,ASTM D695,,,,,,,,,,,,,,0.4,
W2766120207-006,W2766120207,SCFT-03 (6 wt.%),primary,vinyl_ester,"Vinyl ester (bisphenol-A based) with MEKP catalyst, NOROX",glass_microballoon,"Potters Q-CEL Spherical Hollow Microspheres, part no. 5020 (referred to as VE110)",0.11,72.0,,,0.06,mechanical_mixing_cast,,,,,,,tension,,25.0,ASTM D638,,,,,,,,,,,,,,0.4,
W2766120207-007,W2766120207,SCFT-03 (6 wt.%),primary,vinyl_ester,"Vinyl ester (bisphenol-A based) with MEKP catalyst, NOROX",glass_microballoon,"Potters Q-CEL Spherical Hollow Microspheres, part no. 5020 (referred to as VE110)",0.11,72.0,,,0.06,mechanical_mixing_cast,,,,,,,compression,,25.0,ASTM D695,,,,,,,,,,,,,,0.4,
W2766120207-008,W2766120207,SCFT-04 (8 wt.%),primary,vinyl_ester,"Vinyl ester (bisphenol-A based) with MEKP catalyst, NOROX",glass_microballoon,"Potters Q-CEL Spherical Hollow Microspheres, part no. 5020 (referred to as VE110)",0.11,72.0,,,0.08,mechanical_mixing_cast,,,,,,,tension,,25.0,ASTM D638,,,,,,,,,,,,,,0.4,
W2766120207-009,W2766120207,SCFT-04 (8 wt.%),primary,vinyl_ester,"Vinyl ester (bisphenol-A based) with MEKP catalyst, NOROX",glass_microballoon,"Potters Q-CEL Spherical Hollow Microspheres, part no. 5020 (referred to as VE110)",0.11,72.0,,,0.08,mechanical_mixing_cast,,,,,,,compression,,25.0,ASTM D695,,,,,,,,,,,,,,0.4,
W2766120207-010,W2766120207,SCFT-05 (10 wt.%),primary,vinyl_ester,"Vinyl ester (bisphenol-A based) with MEKP catalyst, NOROX",glass_microballoon,"Potters Q-CEL Spherical Hollow Microspheres, part no. 5020 (referred to as VE110)",0.11,72.0,,0.08,0.1,mechanical_mixing_cast,,,,,,,tension,,25.0,ASTM D638,,,,,,,,,,,,,,0.4,
W2766120207-011,W2766120207,SCFT-05 (10 wt.%),primary,vinyl_ester,"Vinyl ester (bisphenol-A based) with MEKP catalyst, NOROX",glass_microballoon,"Potters Q-CEL Spherical Hollow Microspheres, part no. 5020 (referred to as VE110)",0.11,72.0,,0.08,0.1,mechanical_mixing_cast,,,,,,,compression,,25.0,ASTM D695,,,,,,,,,,,,,,0.4,
W2786014798-000,W2786014798,SF2200-00,primary,epoxy,"DGEBA epoxy D.E.R. 332 (Dow) + Erisys GE-8 C12-C14 aliphatic mono-glycidyl ether diluent, cured with D.E.H. 24 (TETA)",glass_microballoon,3M Scotchlite S22,0.22,35.0,0.922,0.0,,mechanical_mixing_cast,100.0,,1.1269,1.1271,0.00018,,other,,,,,,,,,,,,,,,,,0.9,
W2786014798-001,W2786014798,NMSF2200-01,primary,epoxy,"DGEBA epoxy D.E.R. 332 (Dow) + Erisys GE-8 C12-C14 aliphatic mono-glycidyl ether diluent, cured with D.E.H. 24 (TETA)",glass_microballoon,3M Scotchlite S22,0.22,35.0,0.922,0.0,,mechanical_mixing_cast,100.0,"MWCNT (Cheap Tubes Inc., 20-30 nm outer dia., 10-30 um long, true density 2100 kg/m3), 0.1 vol% of composite",1.1277000000000001,1.1280999999999999,0.00035,,other,,,,,,,,,,,,,,,,,0.9,
W2786014798-002,W2786014798,NMSF2200-02,primary,epoxy,"DGEBA epoxy D.E.R. 332 (Dow) + Erisys GE-8 C12-C14 aliphatic mono-glycidyl ether diluent, cured with D.E.H. 24 (TETA)",glass_microballoon,3M Scotchlite S22,0.22,35.0,0.922,0.0,,mechanical_mixing_cast,100.0,"MWCNT (Cheap Tubes Inc., 20-30 nm outer dia., 10-30 um long, true density 2100 kg/m3), 0.2 vol% of composite",1.1280999999999999,1.1291,0.00089,,other,,,,,,,,,,,,,,,,,0.9,
