Repository: Harshelite2503/foamsim-agent

# FoamSim-Agent

**Can AI coding agents run trustworthy micromechanics simulations of hollow-particle composites?**

A validated, composable Python toolkit for syntactic-foam micromechanics (`foamsim`), agent skills that teach a
coding agent its API, and a benchmark of agent-generated simulation pipelines graded on code features, execution,
and agreement with analytical references *and* experimental data (FoamGPT).

(README expanded below after the toolkit is complete.)

File: data/foamgpt_psp.csv (part 6 of 9)
record_id,paper_id,sample_label,data_origin,matrix_class,matrix_name,particle_type,particle_grade,particle_true_density_g_cc,particle_mean_diameter_um,particle_wall_thickness_ratio,particle_volume_fraction,particle_weight_fraction,process_route,cure_or_process_temperature_c,additional_fillers,measured_density_g_cc,theoretical_density_g_cc,matrix_porosity_fraction,particle_breakage_fraction,test_type,strain_rate_per_s,temperature_c,standard,modulus_mpa,strength_mpa,strain_at_failure,energy_absorption_mj_m3,plateau_stress_mpa,densification_strain,specific_modulus_mpa_per_g_cc,specific_strength_mpa_per_g_cc,storage_modulus_mpa,loss_tangent,thermal_conductivity_w_mk,cte_per_k,moisture_uptake_pct,extractor_confidence,flags
W2786014798-003,W2786014798,NMSF2200-05,primary,epoxy,"DGEBA epoxy D.E.R. 332 (Dow) + Erisys GE-8 C12-C14 aliphatic mono-glycidyl ether diluent, cured with D.E.H. 24 (TETA)",glass_microballoon,3M Scotchlite S22,0.22,35.0,0.922,0.0,,mechanical_mixing_cast,100.0,"MWCNT (Cheap Tubes Inc., 20-30 nm outer dia., 10-30 um long, true density 2100 kg/m3), 0.5 vol% of composite",1.1293,1.132,0.00239,,other,,,,,,,,,,,,,,,,,0.9,
W2786014798-004,W2786014798,SF2210-00,primary,epoxy,"DGEBA epoxy D.E.R. 332 (Dow) + Erisys GE-8 C12-C14 aliphatic mono-glycidyl ether diluent, cured with D.E.H. 24 (TETA)",glass_microballoon,3M Scotchlite S22,0.22,35.0,0.922,0.1,,mechanical_mixing_cast,100.0,,1.0348,1.0364,0.00154,,other,,,,,,,,,,,,,,,,,0.9,
W2786014798-005,W2786014798,NMSF2210-01,primary,epoxy,"DGEBA epoxy D.E.R. 332 (Dow) + Erisys GE-8 C12-C14 aliphatic mono-glycidyl ether diluent, cured with D.E.H. 24 (TETA)",glass_microballoon,3M Scotchlite S22,0.22,35.0,0.922,0.1,,mechanical_mixing_cast,100.0,"MWCNT (Cheap Tubes Inc., 20-30 nm outer dia., 10-30 um long, true density 2100 kg/m3), 0.1 vol% of composite (0.2 wt% of composite)",1.0283,1.0374,0.00877,,other,,,,,,,,,,,,,,,,,0.9,
W2786014798-006,W2786014798,NMSF2210-02,primary,epoxy,"DGEBA epoxy D.E.R. 332 (Dow) + Erisys GE-8 C12-C14 aliphatic mono-glycidyl ether diluent, cured with D.E.H. 24 (TETA)",glass_microballoon,3M Scotchlite S22,0.22,35.0,0.922,0.1,,mechanical_mixing_cast,100.0,"MWCNT (Cheap Tubes Inc., 20-30 nm outer dia., 10-30 um long, true density 2100 kg/m3), 0.2 vol% of composite (0.4 wt% of composite)",1.0307,1.0384,0.00742,,other,,,,,,,,,,,,,,,,,0.9,
W2786014798-007,W2786014798,NMSF2210-05,primary,epoxy,"DGEBA epoxy D.E.R. 332 (Dow) + Erisys GE-8 C12-C14 aliphatic mono-glycidyl ether diluent, cured with D.E.H. 24 (TETA)",glass_microballoon,3M Scotchlite S22,0.22,35.0,0.922,0.1,,mechanical_mixing_cast,100.0,"MWCNT (Cheap Tubes Inc., 20-30 nm outer dia., 10-30 um long, true density 2100 kg/m3), 0.5 vol% of composite (1.01 wt% of composite)",1.0211000000000001,1.0412000000000001,0.0193,,other,,,,,,,,,,,,,,,,,0.9,
W2786014798-008,W2786014798,SF2220-00,primary,epoxy,"DGEBA epoxy D.E.R. 332 (Dow) + Erisys GE-8 C12-C14 aliphatic mono-glycidyl ether diluent, cured with D.E.H. 24 (TETA)",glass_microballoon,3M Scotchlite S22,0.22,35.0,0.922,0.2,,mechanical_mixing_cast,100.0,,0.9414,0.9457000000000001,0.00455,,other,,,,,,,,,,,,,,,,,0.9,
W2786014798-009,W2786014798,NMSF2220-01,primary,epoxy,"DGEBA epoxy D.E.R. 332 (Dow) + Erisys GE-8 C12-C14 aliphatic mono-glycidyl ether diluent, cured with D.E.H. 24 (TETA)",glass_microballoon,3M Scotchlite S22,0.22,35.0,0.922,0.2,,mechanical_mixing_cast,100.0,"MWCNT (Cheap Tubes Inc., 20-30 nm outer dia., 10-30 um long, true density 2100 kg/m3), 0.1 vol% of composite (0.22 wt% of composite)",0.9438,0.9467000000000001,0.00306,,other,,,,,,,,,,,,,,,,,0.9,
W2786014798-010,W2786014798,NMSF2220-02,primary,epoxy,"DGEBA epoxy D.E.R. 332 (Dow) + Erisys GE-8 C12-C14 aliphatic mono-glycidyl ether diluent, cured with D.E.H. 24 (TETA)",glass_microballoon,3M Scotchlite S22,0.22,35.0,0.922,0.2,,mechanical_mixing_cast,100.0,"MWCNT (Cheap Tubes Inc., 20-30 nm outer dia., 10-30 um long, true density 2100 kg/m3), 0.2 vol% of composite (0.44 wt% of composite)",0.9354,0.9476,0.01287,,other,,,,,,,,,,,,,,,,,0.9,
W2786014798-011,W2786014798,NMSF2220-05,primary,epoxy,"DGEBA epoxy D.E.R. 332 (Dow) + Erisys GE-8 C12-C14 aliphatic mono-glycidyl ether diluent, cured with D.E.H. 24 (TETA)",glass_microballoon,3M Scotchlite S22,0.22,35.0,0.922,0.2,,mechanical_mixing_cast,100.0,"MWCNT (Cheap Tubes Inc., 20-30 nm outer dia., 10-30 um long, true density 2100 kg/m3), 0.5 vol% of composite (1.1 wt% of composite)",0.9294,0.9505,0.0222,,other,,,,,,,,,,,,,,,,,0.9,
W2786014798-012,W2786014798,SF2250-00,primary,epoxy,"DGEBA epoxy D.E.R. 332 (Dow) + Erisys GE-8 C12-C14 aliphatic mono-glycidyl ether diluent, cured with D.E.H. 24 (TETA)",glass_microballoon,3M Scotchlite S22,0.22,35.0,0.922,0.5,,mechanical_mixing_cast,100.0,,0.6412,0.6736,0.0481,,other,,,,,,,,,,,,,,,,,0.9,
W2786014798-013,W2786014798,NMSF2250-01,primary,epoxy,"DGEBA epoxy D.E.R. 332 (Dow) + Erisys GE-8 C12-C14 aliphatic mono-glycidyl ether diluent, cured with D.E.H. 24 (TETA)",glass_microballoon,3M Scotchlite S22,0.22,35.0,0.922,0.5,,mechanical_mixing_cast,100.0,"MWCNT (Cheap Tubes Inc., 20-30 nm outer dia., 10-30 um long, true density 2100 kg/m3), 0.1 vol% of composite (0.31 wt% of composite)",0.6424,0.6745,0.04759,,other,,,,,,,,,,,,,,,,,0.9,
W2786014798-014,W2786014798,NMSF2250-02,primary,epoxy,"DGEBA epoxy D.E.R. 332 (Dow) + Erisys GE-8 C12-C14 aliphatic mono-glycidyl ether diluent, cured with D.E.H. 24 (TETA)",glass_microballoon,3M Scotchlite S22,0.22,35.0,0.922,0.5,,mechanical_mixing_cast,100.0,"MWCNT (Cheap Tubes Inc., 20-30 nm outer dia., 10-30 um long, true density 2100 kg/m3), 0.2 vol% of composite (0.62 wt% of composite)",0.6427999999999999,0.6755,0.04841,,other,,,,,,,,,,,,,,,,,0.9,
W2786014798-015,W2786014798,NMSF2250-05,primary,epoxy,"DGEBA epoxy D.E.R. 332 (Dow) + Erisys GE-8 C12-C14 aliphatic mono-glycidyl ether diluent, cured with D.E.H. 24 (TETA)",glass_microballoon,3M Scotchlite S22,0.22,35.0,0.922,0.5,,mechanical_mixing_cast,100.0,"MWCNT (Cheap Tubes Inc., 20-30 nm outer dia., 10-30 um long, true density 2100 kg/m3), 0.5 vol% of composite (1.55 wt% of composite)",0.638,0.6784,0.05955,,other,,,,,,,,,,,,,,,,,0.9,
W2786014798-016,W2786014798,"SF2250-00 (plain syntactic foam, 50 vol% S22 GMB)",primary,epoxy,"DGEBA epoxy D.E.R. 332 (Dow) + Erisys GE-8 C12-C14 aliphatic mono-glycidyl ether diluent, cured with D.E.H. 24 (TETA)",glass_microballoon,3M Scotchlite S22,0.22,35.0,0.922,0.5,,mechanical_mixing_cast,100.0,,0.6412,0.6736,0.0481,,other,,43.0,ASTM E1461 (laser flash),,,,,,,,,,,0.14,,,0.8,
W2786014798-017,W2786014798,"NMSF2250 (nanotube-mixed syntactic foam, 50 vol% S22 GMB; specific CNT loading not stated with this value)",primary,epoxy,"DGEBA epoxy D.E.R. 332 (Dow) + Erisys GE-8 C12-C14 aliphatic mono-glycidyl ether diluent, cured with D.E.H. 24 (TETA)",glass_microballoon,3M Scotchlite S22,0.22,35.0,0.922,0.5,,mechanical_mixing_cast,100.0,"MWCNT mixed into the resin; 0.1, 0.2 or 0.5 vol% of composite (the 0.13 W/m-K value is quoted for 'NMSF' without naming which of the three)",,,,,other,,43.0,ASTM E1461 (laser flash),,,,,,,,,,,0.13,,,0.6,
W2786014798-018,W2786014798,"NGSF (nanotube-grown syntactic foam, 50 vol% S22 GMB; CNT grown in situ by CVD, 0.77-2.82 vol% per Table 18)",primary,epoxy,"DGEBA epoxy D.E.R. 332 (Dow) + Erisys GE-8 C12-C14 aliphatic mono-glycidyl ether diluent, cured with D.E.H. 24 (TETA)",glass_microballoon,3M Scotchlite S22,0.22,35.0,0.922,0.5,,mechanical_mixing_cast,100.0,"MWCNT (6-20 nm dia., 0.5-0.75 um long) grown directly on the microballoon surface by two-stage thermal CVD (900 C / 600 C, NH3 + C2H2, electroless Ni catalyst); nanotube content 0.77, 2.01, 2.77 or 2.82 vol% of composite (1.61, 4.01, 5.19, 5.65 wt%) per Table 18",,,,,other,,43.0,ASTM E1461 (laser flash),,,,,,,,,,,0.26,,,0.6,
W2802757567-000,W2802757567,"Neat Sylgard 184 matrix (100:10 base resin:curing agent, cured at 71 C) - literature/derived constants",secondary,other_thermoset,"Sylgard 184 PDMS silicone elastomer (Dow), 100:10 parts by weight base resin to curing agent",other,,,,,0.0,0.0,mechanical_mixing_cast,71.0,,,,,,other,,25.0,,2.52,,,,,,,,,,,,,0.8,
W2802757567-001,W2802757567,"Sylgard 184 / A16-500 GMB, 100:10:1.98 (10 vol% GMB)",primary,other_thermoset,"Sylgard 184 PDMS silicone elastomer (Dow), 100:10 parts by weight base resin to curing agent",glass_microballoon,3M A16/500 borosilicate glass bubbles,,60.0,0.9667,0.1,0.018,mechanical_mixing_cast,71.0,,,,,,compression,0.15,25.0,,,,,,,,,,,,,,,0.85,
W2802757567-002,W2802757567,"Sylgard 184 / A16-500 GMB, 100:10:4.38 (20 vol% GMB)",primary,other_thermoset,"Sylgard 184 PDMS silicone elastomer (Dow), 100:10 parts by weight base resin to curing agent",glass_microballoon,3M A16/500 borosilicate glass bubbles,,60.0,0.9667,0.2,0.038,mechanical_mixing_cast,71.0,,,,,,compression,0.15,25.0,,,,,,,0.5,,,,,,,,0.7,
W2802757567-003,W2802757567,"Sylgard 184 / A16-500 GMB, 100:10:7.38 (30 vol% GMB)",primary,other_thermoset,"Sylgard 184 PDMS silicone elastomer (Dow), 100:10 parts by weight base resin to curing agent",glass_microballoon,3M A16/500 borosilicate glass bubbles,,60.0,0.9667,0.3,0.063,mechanical_mixing_cast,71.0,,,,,,compression,0.15,25.0,,,,,,,,,,,,,,,0.85,
W2802757567-004,W2802757567,"Sylgard 184 / A16-500 GMB, 100:10:10 (37 vol% GMB)",primary,other_thermoset,"Sylgard 184 PDMS silicone elastomer (Dow), 100:10 parts by weight base resin to curing agent",glass_microballoon,3M A16/500 borosilicate glass bubbles,,60.0,0.9667,0.37,0.091,mechanical_mixing_cast,71.0,,,,,,compression,0.15,25.0,,,,,,,,,,,,,,,0.85,
W2802757567-005,W2802757567,"Sylgard 184 / A16-500 GMB, 100:10:14.7 (46.2 vol% GMB)",primary,other_thermoset,"Sylgard 184 PDMS silicone elastomer (Dow), 100:10 parts by weight base resin to curing agent",glass_microballoon,3M A16/500 borosilicate glass bubbles,,60.0,0.9667,0.462,0.118,mechanical_mixing_cast,71.0,,,,,,compression,0.15,25.0,,,,,,,,,,,,,,,0.85,
W2900342134-000,W2900342134,S22-K46-K46-S22,primary,epoxy,DGEBA epoxy D.E.R. 332 (Dow) with 5 vol% Erisys GE-8 C12-C14 aliphatic mono-glycidyl ether diluent and 13 vol% D.E.H. 24 (TETA) hardener,glass_microballoon,"3M Scotchlite K46/S22 glass microballoons, layer sequence S22-K46-K46-S22 (each layer 60 vol% microballoons)",,,,0.6,,mechanical_mixing_cast,100.0,,0.627,0.658,0.0383,,compression,,25.0,ASTM C 365/C 365M-05 (flat-wise compression),703.3,42.54,,31.0,,,1121.6905901116427,67.8468899521531,,,,,,0.92,
W2900342134-001,W2900342134,K46-S22-S22-K46,primary,epoxy,DGEBA epoxy D.E.R. 332 (Dow) with 5 vol% Erisys GE-8 C12-C14 aliphatic mono-glycidyl ether diluent and 13 vol% D.E.H. 24 (TETA) hardener,glass_microballoon,"3M Scotchlite K46/S22 glass microballoons, layer sequence K46-S22-S22-K46 (each layer 60 vol% microballoons)",,,,0.6,,mechanical_mixing_cast,100.0,,0.623,0.652,0.045,,compression,,25.0,ASTM C 365/C 365M-05 (flat-wise compression),722.7,42.72,,26.42,,,1160.032102728732,68.57142857142857,,,,,,0.92,
W2900342134-002,W2900342134,S32-S38-S38-S32,primary,epoxy,DGEBA epoxy D.E.R. 332 (Dow) with 5 vol% Erisys GE-8 C12-C14 aliphatic mono-glycidyl ether diluent and 13 vol% D.E.H. 24 (TETA) hardener,glass_microballoon,"3M Scotchlite S32/S38 glass microballoons, layer sequence S32-S38-S38-S32 (each layer 60 vol% microballoons)",,,,0.6,,mechanical_mixing_cast,100.0,,0.622,0.658,0.0545,,compression,,25.0,ASTM C 365/C 365M-05 (flat-wise compression),795.0,60.34,,32.5,,,1278.1350482315113,97.00964630225081,,,,,,0.92,
W2900342134-003,W2900342134,S38-S32-S32-S38,primary,epoxy,DGEBA epoxy D.E.R. 332 (Dow) with 5 vol% Erisys GE-8 C12-C14 aliphatic mono-glycidyl ether diluent and 13 vol% D.E.H. 24 (TETA) hardener,glass_microballoon,"3M Scotchlite S32/S38 glass microballoons, layer sequence S38-S32-S32-S38 (each layer 60 vol% microballoons)",,,,0.6,,mechanical_mixing_cast,100.0,,0.628,0.658,0.0455,,compression,,25.0,ASTM C 365/C 365M-05 (flat-wise compression),783.9,60.89,,28.22,,,1248.248407643312,96.95859872611464,,,,,,0.92,
W2900342134-004,W2900342134,K46-S38-S32-S22,primary,epoxy,DGEBA epoxy D.E.R. 332 (Dow) with 5 vol% Erisys GE-8 C12-C14 aliphatic mono-glycidyl ether diluent and 13 vol% D.E.H. 24 (TETA) hardener,glass_microballoon,"3M Scotchlite K46/S22/S32/S38 glass microballoons, layer sequence K46-S38-S32-S22 (each layer 60 vol% microballoons)",,,,0.6,,mechanical_mixing_cast,100.0,,0.629,0.655,0.0396,,compression,,25.0,ASTM C 365/C 365M-05 (flat-wise compression),722.4,49.38,,28.98,,,1148.489666136725,78.50556438791733,,,,,,0.92,
W2900342134-005,W2900342134,Plain Foam (non-gradient syntactic foam of similar density),primary,epoxy,DGEBA epoxy D.E.R. 332 (Dow) with 5 vol% Erisys GE-8 C12-C14 aliphatic mono-glycidyl ether diluent and 13 vol% D.E.H. 24 (TETA) hardener,glass_microballoon,"3M Scotchlite glass microballoons (plain, single-layer foam of similar density to the IFGSFs; type not stated)",,,,0.6,,mechanical_mixing_cast,100.0,,,,,,compression,,25.0,ASTM C 365/C 365M-05 (flat-wise compression),585.7,47.9,,8.54,,,,,,,,,,0.92,
W2900342134-006,W2900342134,S22-K46-K46-S22,primary,epoxy,DGEBA epoxy D.E.R. 332 (Dow) with 5 vol% Erisys GE-8 C12-C14 aliphatic mono-glycidyl ether diluent and 13 vol% D.E.H. 24 (TETA) hardener,glass_microballoon,"3M Scotchlite K46/S22 glass microballoons, layer sequence S22-K46-K46-S22 (each layer 60 vol% microballoons)",,,,0.6,,mechanical_mixing_cast,100.0,,0.6415,0.658,0.021,,compression,,25.0,ASTM D 695-96 (edge-wise compression),1842.0,55.11,,3.42,,,2871.395167575994,85.90802805923617,,,,,,0.92,
W2900342134-007,W2900342134,K46-S22-S22-K46,primary,epoxy,DGEBA epoxy D.E.R. 332 (Dow) with 5 vol% Erisys GE-8 C12-C14 aliphatic mono-glycidyl ether diluent and 13 vol% D.E.H. 24 (TETA) hardener,glass_microballoon,"3M Scotchlite K46/S22 glass microballoons, layer sequence K46-S22-S22-K46 (each layer 60 vol% microballoons)",,,,0.6,,mechanical_mixing_cast,100.0,,0.6386000000000001,0.652,0.0228,,compression,,25.0,ASTM D 695-96 (edge-wise compression),1826.0,54.72,,2.93,,,2859.3798935170685,85.68744127779517,,,,,,0.92,
W2900342134-008,W2900342134,S32-S38-S38-S32,primary,epoxy,DGEBA epoxy D.E.R. 332 (Dow) with 5 vol% Erisys GE-8 C12-C14 aliphatic mono-glycidyl ether diluent and 13 vol% D.E.H. 24 (TETA) hardener,glass_microballoon,"3M Scotchlite S32/S38 glass microballoons, layer sequence S32-S38-S38-S32 (each layer 60 vol% microballoons)",,,,0.6,,mechanical_mixing_cast,100.0,,0.6357,0.658,0.034,,compression,,25.0,ASTM D 695-96 (edge-wise compression),1918.0,61.19,,3.7,,,3017.1464527292746,96.2560956425987,,,,,,0.92,
W2900342134-009,W2900342134,S38-S32-S32-S38,primary,epoxy,DGEBA epoxy D.E.R. 332 (Dow) with 5 vol% Erisys GE-8 C12-C14 aliphatic mono-glycidyl ether diluent and 13 vol% D.E.H. 24 (TETA) hardener,glass_microballoon,"3M Scotchlite S32/S38 glass microballoons, layer sequence S38-S32-S32-S38 (each layer 60 vol% microballoons)",,,,0.6,,mechanical_mixing_cast,100.0,,0.6386000000000001,0.658,0.0334,,compression,,25.0,ASTM D 695-96 (edge-wise compression),1930.0,61.9,,3.8,,,3022.2361415596615,96.93078609458189,,,,,,0.92,
W2900342134-010,W2900342134,K46-S38-S32-S22,primary,epoxy,DGEBA epoxy D.E.R. 332 (Dow) with 5 vol% Erisys GE-8 C12-C14 aliphatic mono-glycidyl ether diluent and 13 vol% D.E.H. 24 (TETA) hardener,glass_microballoon,"3M Scotchlite K46/S22/S32/S38 glass microballoons, layer sequence K46-S38-S32-S22 (each layer 60 vol% microballoons)",,,,0.6,,mechanical_mixing_cast,100.0,,0.6402,0.655,0.0238,,compression,,25.0,ASTM D 695-96 (edge-wise compression),1920.0,57.01,,3.45,,,2999.062792877226,89.05029678225554,,,,,,0.92,
W2900342134-011,W2900342134,Plain Foams (non-gradient syntactic foam of similar density),primary,epoxy,DGEBA epoxy D.E.R. 332 (Dow) with 5 vol% Erisys GE-8 C12-C14 aliphatic mono-glycidyl ether diluent and 13 vol% D.E.H. 24 (TETA) hardener,glass_microballoon,"3M Scotchlite glass microballoons (plain, single-layer foam of similar density to the IFGSFs; type not stated)",,,,0.6,,mechanical_mixing_cast,100.0,,,,,,compression,,25.0,ASTM D 695-96 (edge-wise compression),1181.0,44.18,,2.85,,,,,,,,,,0.92,
W2900342134-012,W2900342134,S22-K46-K46-S22,primary,epoxy,DGEBA epoxy D.E.R. 332 (Dow) with 5 vol% Erisys GE-8 C12-C14 aliphatic mono-glycidyl ether diluent and 13 vol% D.E.H. 24 (TETA) hardener,glass_microballoon,"3M Scotchlite K46/S22 glass microballoons, layer sequence S22-K46-K46-S22 (each layer 60 vol% microballoons)",,,,0.6,,mechanical_mixing_cast,100.0,,,0.658,,,impact,,25.0,Instron Dynatup 8250 drop-weight low-velocity impact (no ASTM standard cited),,,,,,,,,,,,,,0.85,
W2900342134-013,W2900342134,K46-S22-S22-K46,primary,epoxy,DGEBA epoxy D.E.R. 332 (Dow) with 5 vol% Erisys GE-8 C12-C14 aliphatic mono-glycidyl ether diluent and 13 vol% D.E.H. 24 (TETA) hardener,glass_microballoon,"3M Scotchlite K46/S22 glass microballoons, layer sequence K46-S22-S22-K46 (each layer 60 vol% microballoons)",,,,0.6,,mechanical_mixing_cast,100.0,,,0.652,,,impact,,25.0,Instron Dynatup 8250 drop-weight low-velocity impact (no ASTM standard cited),,,,,,,,,,,,,,0.85,
W2900342134-014,W2900342134,S32-S38-S38-S32,primary,epoxy,DGEBA epoxy D.E.R. 332 (Dow) with 5 vol% Erisys GE-8 C12-C14 aliphatic mono-glycidyl ether diluent and 13 vol% D.E.H. 24 (TETA) hardener,glass_microballoon,"3M Scotchlite S32/S38 glass microballoons, layer sequence S32-S38-S38-S32 (each layer 60 vol% microballoons)",,,,0.6,,mechanical_mixing_cast,100.0,,,0.658,,,impact,,25.0,Instron Dynatup 8250 drop-weight low-velocity impact (no ASTM standard cited),,,,,,,,,,,,,,0.85,
W2900342134-015,W2900342134,S38-S32-S32-S38,primary,epoxy,DGEBA epoxy D.E.R. 332 (Dow) with 5 vol% Erisys GE-8 C12-C14 aliphatic mono-glycidyl ether diluent and 13 vol% D.E.H. 24 (TETA) hardener,glass_microballoon,"3M Scotchlite S32/S38 glass microballoons, layer sequence S38-S32-S32-S38 (each layer 60 vol% microballoons)",,,,0.6,,mechanical_mixing_cast,100.0,,,0.658,,,impact,,25.0,Instron Dynatup 8250 drop-weight low-velocity impact (no ASTM standard cited),,,,,,,,,,,,,,0.85,
W2900342134-016,W2900342134,K46-S38-S32-S22,primary,epoxy,DGEBA epoxy D.E.R. 332 (Dow) with 5 vol% Erisys GE-8 C12-C14 aliphatic mono-glycidyl ether diluent and 13 vol% D.E.H. 24 (TETA) hardener,glass_microballoon,"3M Scotchlite K46/S22/S32/S38 glass microballoons, layer sequence K46-S38-S32-S22 (each layer 60 vol% microballoons)",,,,0.6,,mechanical_mixing_cast,100.0,,,0.655,,,impact,,25.0,Instron Dynatup 8250 drop-weight low-velocity impact (no ASTM standard cited),,,,,,,,,,,,,,0.85,
W2900342134-027,W2900342134,"Adhesively bonded FGSF, same layer sequencing (comparison data from Gupta & Ricci, ref. [16])",secondary,epoxy,DGEBA epoxy D.E.R. 332 (Dow) with 5 vol% Erisys GE-8 C12-C14 aliphatic mono-glycidyl ether diluent and 13 vol% D.E.H. 24 (TETA) hardener,glass_microballoon,"Layered syntactic foam with the same layer sequencing as K46-S38-S32-S22, layers joined with adhesive",,,,,,other,,Adhesive bond layers between the syntactic foam layers,,,,,compression,,25.0,,,32.7,,16.5,,,,,,,,,,0.7,
W2955838850-000,W2955838850,Pure VE (neat resin baseline),primary,vinyl_ester,"Vinyl ester resin (grade not stated; modelling used Em = 22.82 GPa, Poisson's ratio 0.35)",glass_microballoon,Fused borosilicate glass microballoon (grade not stated),,,,,0.0,mechanical_mixing_cast,,,,,,,other,,30.0,,,,,,,,,,,,,0.00010018,,0.65,
W2955838850-001,W2955838850,2wt.% glass microballoon syntactic foam,primary,vinyl_ester,"Vinyl ester resin (grade not stated; modelling used Em = 22.82 GPa, Poisson's ratio 0.35)",glass_microballoon,Fused borosilicate glass microballoon (grade not stated),,,,,0.02,mechanical_mixing_cast,,,,,,,other,,30.0,,,,,,,,,,,,,6.37e-05,,0.65,
W2955838850-002,W2955838850,2wt.% glass microballoon syntactic foam,primary,vinyl_ester,"Vinyl ester resin (grade not stated; modelling used Em = 22.82 GPa, Poisson's ratio 0.35)",glass_microballoon,Fused borosilicate glass microballoon (grade not stated),,,,,0.02,mechanical_mixing_cast,,,,,,,other,,50.0,,,,,,,,,,,,,6.859e-05,,0.65,
W2955838850-003,W2955838850,2wt.% glass microballoon syntactic foam,primary,vinyl_ester,"Vinyl ester resin (grade not stated; modelling used Em = 22.82 GPa, Poisson's ratio 0.35)",glass_microballoon,Fused borosilicate glass microballoon (grade not stated),,,,,0.02,mechanical_mixing_cast,,,,,,,other,,70.0,,,,,,,,,,,,,6.95e-05,,0.65,
W2955838850-004,W2955838850,4wt.% glass microballoon syntactic foam,primary,vinyl_ester,"Vinyl ester resin (grade not stated; modelling used Em = 22.82 GPa, Poisson's ratio 0.35)",glass_microballoon,Fused borosilicate glass microballoon (grade not stated),,,,,0.04,mechanical_mixing_cast,,,,,,,other,,30.0,,,,,,,,,,,,,5.915e-05,,0.65,
W2955838850-005,W2955838850,4wt.% glass microballoon syntactic foam,primary,vinyl_ester,"Vinyl ester resin (grade not stated; modelling used Em = 22.82 GPa, Poisson's ratio 0.35)",glass_microballoon,Fused borosilicate glass microballoon (grade not stated),,,,,0.04,mechanical_mixing_cast,,,,,,,other,,50.0,,,,,,,,,,,,,5.899e-05,,0.65,
W2955838850-006,W2955838850,4wt.% glass microballoon syntactic foam,primary,vinyl_ester,"Vinyl ester resin (grade not stated; modelling used Em = 22.82 GPa, Poisson's ratio 0.35)",glass_microballoon,Fused borosilicate glass microballoon (grade not stated),,,,,0.04,mechanical_mixing_cast,,,,,,,other,,70.0,,,,,,,,,,,,,4.58e-05,,0.65,
W2955838850-007,W2955838850,6wt.% glass microballoon syntactic foam,primary,vinyl_ester,"Vinyl ester resin (grade not stated; modelling used Em = 22.82 GPa, Poisson's ratio 0.35)",glass_microballoon,Fused borosilicate glass microballoon (grade not stated),,,,,0.06,mechanical_mixing_cast,,,,,,,other,,30.0,,,,,,,,,,,,,4.158e-05,,0.65,
W2955838850-008,W2955838850,6wt.% glass microballoon syntactic foam,primary,vinyl_ester,"Vinyl ester resin (grade not stated; modelling used Em = 22.82 GPa, Poisson's ratio 0.35)",glass_microballoon,Fused borosilicate glass microballoon (grade not stated),,,,,0.06,mechanical_mixing_cast,,,,,,,other,,50.0,,,,,,,,,,,,,5.688e-05,,0.65,
W2955838850-009,W2955838850,6wt.% glass microballoon syntactic foam,primary,vinyl_ester,"Vinyl ester resin (grade not stated; modelling used Em = 22.82 GPa, Poisson's ratio 0.35)",glass_microballoon,Fused borosilicate glass microballoon (grade not stated),,,,,0.06,mechanical_mixing_cast,,,,,,,other,,70.0,,,,,,,,,,,,,3.28e-05,,0.65,
W2955838850-010,W2955838850,8wt.% glass microballoon syntactic foam,primary,vinyl_ester,"Vinyl ester resin (grade not stated; modelling used Em = 22.82 GPa, Poisson's ratio 0.35)",glass_microballoon,Fused borosilicate glass microballoon (grade not stated),,,,,0.08,mechanical_mixing_cast,,,,,,,other,,30.0,,,,,,,,,,,,,3.889e-05,,0.65,
W2955838850-011,W2955838850,8wt.% glass microballoon syntactic foam,primary,vinyl_ester,"Vinyl ester resin (grade not stated; modelling used Em = 22.82 GPa, Poisson's ratio 0.35)",glass_microballoon,Fused borosilicate glass microballoon (grade not stated),,,,,0.08,mechanical_mixing_cast,,,,,,,other,,50.0,,,,,,,,,,,,,4.538e-05,,0.65,
W2955838850-012,W2955838850,8wt.% glass microballoon syntactic foam,primary,vinyl_ester,"Vinyl ester resin (grade not stated; modelling used Em = 22.82 GPa, Poisson's ratio 0.35)",glass_microballoon,Fused borosilicate glass microballoon (grade not stated),,,,,0.08,mechanical_mixing_cast,,,,,,,other,,70.0,,,,,,,,,,,,,5.706e-05,,0.65,
W2955838850-013,W2955838850,10wt.% glass microballoon syntactic foam,primary,vinyl_ester,"Vinyl ester resin (grade not stated; modelling used Em = 22.82 GPa, Poisson's ratio 0.35)",glass_microballoon,Fused borosilicate glass microballoon (grade not stated),,,,,0.1,mechanical_mixing_cast,,,,,,,other,,30.0,,,,,,,,,,,,,3.671e-05,,0.65,
W2955838850-014,W2955838850,10wt.% glass microballoon syntactic foam,primary,vinyl_ester,"Vinyl ester resin (grade not stated; modelling used Em = 22.82 GPa, Poisson's ratio 0.35)",glass_microballoon,Fused borosilicate glass microballoon (grade not stated),,,,,0.1,mechanical_mixing_cast,,,,,,,other,,50.0,,,,,,,,,,,,,4.461e-05,,0.65,
W2955838850-015,W2955838850,10wt.% glass microballoon syntactic foam,primary,vinyl_ester,"Vinyl ester resin (grade not stated; modelling used Em = 22.82 GPa, Poisson's ratio 0.35)",glass_microballoon,Fused borosilicate glass microballoon (grade not stated),,,,,0.1,mechanical_mixing_cast,,,,,,,other,,70.0,,,,,,,,,,,,,4.677e-05,,0.65,
W2981361938-000,W2981361938,"AlSi12 + Ni-coated hollow glass spheres, 20 C (h/d = 1, 1.5, 2)",primary,aluminum,AlSi12 cast aluminium alloy,glass_microballoon,nickel-coated hollow glass spheres,,60.0,,,,pressure_infiltration,,,1.58,,,,compression,,20.0,,,272.1,,,,,,172.21518987341773,,,,,,0.85,
W2981361938-001,W2981361938,"AlSi12 + Ni-coated hollow glass spheres, 100 C (h/d = 1, 1.5, 2)",primary,aluminum,AlSi12 cast aluminium alloy,glass_microballoon,nickel-coated hollow glass spheres,,60.0,,,,pressure_infiltration,,,1.58,,,,compression,,100.0,,,250.0,,,,,,158.2278481012658,,,,,,0.85,
W2985028302-000,W2985028302,"NOMEX+RESIN (honeycomb filled with neat epoxy, 0 vol% glass microspheres)",primary,epoxy,"Epoxy resin (Pf-Group, 2018 datasheet): density 1.1 g/cm3 at 20 C, modulus of elasticity 3100 N/mm2, compressive resistance 101 N/mm2; resin:hardener mixed 10:7",glass_microballoon,3M Glass Bubbles K1,0.125,65.0,,0.0,,mechanical_mixing_cast,154.0,"Sandwich construction: Nomex honeycomb core (3.175 mm face-to-face cell, 6.35 mm thick, 0.048 g/cm3, 10% cell expansion) with 3K carbon fibre face sheets (E = 7600 MPa, nu = 0.39)",,,,,flexure,,,ASTM D7264/D7264M-15,,55.1,0.02,,,,,,,,,,,0.6,
W2985028302-001,W2985028302,NOMEX+RESIN+MC 20% (honeycomb filled with epoxy / 20 vol% glass microspheres),primary,epoxy,"Epoxy resin (Pf-Group, 2018 datasheet): density 1.1 g/cm3 at 20 C; resin:hardener mixed 10:7",glass_microballoon,3M Glass Bubbles K1,0.125,65.0,,0.2,,mechanical_mixing_cast,154.0,"Sandwich construction: Nomex honeycomb core (3.175 mm cell, 6.35 mm thick, 0.048 g/cm3) with 3K carbon fibre face sheets",,,,,flexure,,,ASTM D7264/D7264M-15,,,0.0217,,,,,,,,,,,0.55,
W2985028302-002,W2985028302,NOMEX+RESIN+MC 30% (honeycomb filled with epoxy / 30 vol% glass microspheres),primary,epoxy,"Epoxy resin (Pf-Group, 2018 datasheet): density 1.1 g/cm3 at 20 C; resin:hardener mixed 10:7",glass_microballoon,3M Glass Bubbles K1,0.125,65.0,,0.3,,mechanical_mixing_cast,154.0,"Sandwich construction: Nomex honeycomb core (3.175 mm cell, 6.35 mm thick, 0.048 g/cm3) with 3K carbon fibre face sheets",,,,,flexure,,,ASTM D7264/D7264M-15,,,0.0331,,,,,,,,,,,0.55,
W2985028302-003,W2985028302,NOMEX+RESIN+MC 40% (honeycomb filled with epoxy / 40 vol% glass microspheres),primary,epoxy,"Epoxy resin (Pf-Group, 2018 datasheet): density 1.1 g/cm3 at 20 C; resin:hardener mixed 10:7",glass_microballoon,3M Glass Bubbles K1,0.125,65.0,,0.4,,mechanical_mixing_cast,154.0,"Sandwich construction: Nomex honeycomb core (3.175 mm cell, 6.35 mm thick, 0.048 g/cm3) with 3K carbon fibre face sheets",,,,,flexure,,,ASTM D7264/D7264M-15,,,0.0214,,,,,,,,,,,0.55,
W2985028302-004,W2985028302,"NOMEX+RESIN+MC 20%, gravity impact from 115 cm",primary,epoxy,"Epoxy resin (Pf-Group, 2018 datasheet); resin:hardener mixed 10:7",glass_microballoon,3M Glass Bubbles K1,0.125,65.0,,0.2,,mechanical_mixing_cast,154.0,Sandwich construction: Nomex honeycomb core with 3K carbon fibre face sheets,,,,,impact,,,ASTM D3763-18,,,,,,,,,,,,,,0.5,
W2985028302-005,W2985028302,"NOMEX+RESIN+MC 30%, gravity impact from 115 cm",primary,epoxy,"Epoxy resin (Pf-Group, 2018 datasheet); resin:hardener mixed 10:7",glass_microballoon,3M Glass Bubbles K1,0.125,65.0,,0.3,,mechanical_mixing_cast,154.0,Sandwich construction: Nomex honeycomb core with 3K carbon fibre face sheets,,,,,impact,,,ASTM D3763-18,,,,,,,,,,,,,,0.5,
W2985028302-006,W2985028302,"NOMEX+RESIN+MC 40%, gravity impact from 115 cm",primary,epoxy,"Epoxy resin (Pf-Group, 2018 datasheet); resin:hardener mixed 10:7",glass_microballoon,3M Glass Bubbles K1,0.125,65.0,,0.4,,mechanical_mixing_cast,154.0,Sandwich construction: Nomex honeycomb core with 3K carbon fibre face sheets,,,,,impact,,,ASTM D3763-18,,,,,,,,,,,,,,0.5,
W2985028302-007,W2985028302,"Neat epoxy matrix, supplier datasheet values (Pf-Group, 2018) - not measured in this paper",secondary,epoxy,"Epoxy resin used as the syntactic-foam matrix (Pf-Group, 2018)",glass_microballoon,,,,,0.0,,mechanical_mixing_cast,,,1.1,,,,compression,,20.0,,3100.0,101.0,,,,,2818.181818181818,91.81818181818181,,,,,,0.7,
W3114003671-000,W3114003671,"TG-26/3000 (Trelleborg Applied Technologies), 500 kHz",primary,other,not stated - commercial Trelleborg Applied Technologies TG-series syntactic foam (3000 m depth rating),other,TG-26/3000; hollow filler type not stated in the paper,,,,,,other,,,0.416,,,,other,,,,,,,,,,,,,,,,,0.85,
W3114003671-002,W3114003671,"TG-28/4000 (Trelleborg Applied Technologies), 500 kHz",primary,other,not stated - commercial Trelleborg Applied Technologies TG-series syntactic foam (4000 m depth rating),other,TG-28/4000; hollow filler type not stated in the paper,,,,,,other,,,0.448,,,,other,,,,,,,,,,,,,,,,,0.85,
W3114003671-004,W3114003671,"TG-39/11500 (Trelleborg Applied Technologies), 500 kHz",primary,other,not stated - commercial Trelleborg Applied Technologies TG-series syntactic foam (11500 m depth rating),other,TG-39/11500; hollow filler type not stated in the paper,,,,,,other,,,0.639,,,,other,,,,,,,,,,,,,,,,,0.85,
W3119565939-000,W3119565939,"Bimodal A413 / Al2O3 ceramic hollow sphere syntactic foam (d1 = 2.4 mm : d2 = 7.0 mm, 1:1 by volume)",primary,aluminum,"A413 casting aluminium alloy (11.0-13.0 wt% Si, max 1.3 Fe, 1.0 Cu, max 0.5 Ni, 0.35 Mn, max 0.15 Sn, 0.1 Mg, balance Al)",ceramic_hollow,"High-purity Al2O3 ceramic hollow spheres, bimodal: nominal d1 = 2.4 mm and d2 = 7.0 mm mixed in equal volume ratio (1:1)",,,,,,pressure_infiltration,650.0,,1.61,1.4,,,compression,,,ISO 13314:2011,,120.0,0.0539,43.5,77.0,0.5431,,74.53416149068323,,,,,,0.85,
W3143873043-000,W3143873043,"Al-5052 / Fly Ash syntactic foam (thixoinfiltrated, 5 wt% balloons)",primary,aluminum,"Commercial aluminium alloy Al 5052 (1.882 wt% Mg, 0.309 Fe, 0.171 Cr, 0.12 Si, balance Al)",fly_ash_cenosphere,"Fly ash hollow ceramic micro-balloons, 100 grit sieve fraction",,,,,0.05,pressure_infiltration,644.0,,1.8,,,,other,,25.0,ASTM E384,,,,,,,,,,,,,,0.6,
W4255314655-000,W4255314655,C-ASF02 (CASF02 / LECA02),primary,aluminum,"AA6063 (EN AW-AlMg0.7Si), Al-Mg-Si, annealed to AA6063-O",ceramic_hollow,"Arlita / LECA expanded-clay nodules (BATLLE), Group II-S, 10.5-12.5 mm",,11500.0,,0.522,,pressure_infiltration,700.0,,1.566,,,,compression,0.001,20.0,ISO 13314:2011,324.57,15.736,,8.681,34.379,0.31145,207.26053639846742,10.048531289910601,,,,,,0.85,particle_mean_diameter_um_out_of_range
W4255314655-001,W4255314655,C-ASF03 (CASF03 / LECA03),primary,aluminum,"AA6063 (EN AW-AlMg0.7Si), Al-Mg-Si, annealed to AA6063-O",ceramic_hollow,"Arlita / LECA expanded-clay nodules (BATLLE), Group II-S, 10.5-12.5 mm",,11500.0,,0.479,,pressure_infiltration,700.0,,1.593,,,,compression,0.001,20.0,ISO 13314:2011,336.854,24.306,,10.278,39.695,0.30537,211.45888261142497,15.258003766478344,,,,,,0.85,particle_mean_diameter_um_out_of_range
W4255314655-002,W4255314655,C-ASF04 (CASF04 / LECA04),primary,aluminum,"AA6063 (EN AW-AlMg0.7Si), Al-Mg-Si, annealed to AA6063-O",ceramic_hollow,"Arlita / LECA expanded-clay nodules (BATLLE), Group II-S, 10.5-12.5 mm",,11500.0,,0.568,,pressure_infiltration,700.0,,1.658,,,,compression,0.001,20.0,ISO 13314:2011,383.243,22.869,,9.723,39.256,0.3011,231.14776839565744,13.793124246079614,,,,,,0.85,particle_mean_diameter_um_out_of_range
W4255314655-003,W4255314655,C-ASF05 (CASF05 / LECA05),primary,aluminum,"AA6063 (EN AW-AlMg0.7Si), Al-Mg-Si, annealed to AA6063-O",ceramic_hollow,"Arlita / LECA expanded-clay nodules (BATLLE), Group II-S, 10.5-12.5 mm",,11500.0,,0.557,,pressure_infiltration,700.0,,1.563,,,,compression,0.001,20.0,ISO 13314:2011,256.252,16.005,,8.922,32.249,0.33714,163.9488163787588,10.239923224568138,,,,,,0.85,particle_mean_diameter_um_out_of_range
W4255314655-004,W4255314655,C-ASF01 (CASF01 / LECA01),primary,aluminum,"AA6063 (EN AW-AlMg0.7Si), Al-Mg-Si, annealed to AA6063-O",ceramic_hollow,"Arlita / LECA expanded-clay nodules (BATLLE), Group II-S, 10.5-12.5 mm",,11500.0,,0.553,,pressure_infiltration,700.0,,1.663,,,,other,,20.0,,,,,,,,,,,,,,,0.75,particle_mean_diameter_um_out_of_range
W4255314655-005,W4255314655,C-ASF06 (CASF06 / LECA06),primary,aluminum,"AA6063 (EN AW-AlMg0.7Si), Al-Mg-Si, annealed to AA6063-O",ceramic_hollow,"Arlita / LECA expanded-clay nodules (BATLLE), Group II-S, 10.5-12.5 mm",,11500.0,,0.5,,pressure_infiltration,700.0,,1.598,,,,other,,20.0,,,,,,,,,,,,,,,0.75,particle_mean_diameter_um_out_of_range
W4255314655-006,W4255314655,T-ASF02 (TASF02 / M002),primary,aluminum,"AA6063 (EN AW-AlMg0.7Si), Al-Mg-Si, annealed to AA6063-O",metal_hollow,"TPM nodules: commercially pure Al (99.5%) + 10 wt% marble (CaCO3) foaming agent, extruded precursor foamed at 750 C; 8-9 mm",0.82,,,0.523,,pressure_infiltration,750.0,,1.623,,,,compression,0.001,20.0,ISO 13314:2011,574.787,26.017,,8.155,39.6,0.23289,354.15095502156504,16.030191004313,,,,,,0.85,
W4255314655-007,W4255314655,T-ASF04 (TASF04 / M004),primary,aluminum,"AA6063 (EN AW-AlMg0.7Si), Al-Mg-Si, annealed to AA6063-O",metal_hollow,"TPM nodules: commercially pure Al (99.5%) + 10 wt% marble (CaCO3) foaming agent, extruded precursor foamed at 750 C; 8-9 mm",0.82,,,0.531,,pressure_infiltration,750.0,,1.436,,,,compression,0.001,20.0,ISO 13314:2011,402.712,17.806,,6.13,30.862,0.29443,280.4401114206128,12.399721448467968,,,,,,0.85,
W4255314655-008,W4255314655,T-ASF06 (TASF06 / M006),primary,aluminum,"AA6063 (EN AW-AlMg0.7Si), Al-Mg-Si, annealed to AA6063-O",metal_hollow,"TPM nodules: commercially pure Al (99.5%) + 10 wt% marble (CaCO3) foaming agent, extruded precursor foamed at 750 C; 8-9 mm",0.82,,,0.493,,pressure_infiltration,750.0,,1.523,,,,compression,0.001,20.0,ISO 13314:2011,597.755,22.043,,8.465,38.11,0.24321,392.48522652659227,14.473407747866053,,,,,,0.85,
W4255314655-009,W4255314655,T-ASF05 (TASF05 / M005),primary,aluminum,"AA6063 (EN AW-AlMg0.7Si), Al-Mg-Si, annealed to AA6063-O",metal_hollow,"TPM nodules: commercially pure Al (99.5%) + 10 wt% marble (CaCO3) foaming agent, extruded precursor foamed at 750 C; 8-9 mm",0.82,,,0.519,,pressure_infiltration,750.0,,1.496,,,,other,,20.0,,,,,,,,,,,,,,,0.75,
W4255314655-010,W4255314655,T-ASF07 (TASF07 / M007),primary,aluminum,"AA6063 (EN AW-AlMg0.7Si), Al-Mg-Si, annealed to AA6063-O",metal_hollow,"TPM nodules: commercially pure Al (99.5%) + 10 wt% marble (CaCO3) foaming agent, extruded precursor foamed at 750 C; 8-9 mm",0.82,,,0.531,,pressure_infiltration,750.0,,1.623,,,,other,,20.0,,,,,,,,,,,,,,,0.75,
W427753402-000,W427753402,"SBAC matrix baseline, VSB = 0 vol% (SB-free sample made from Al-12%Si alloy powder only)",primary,aluminum,Al-12%Si casting alloy (AC3A); die packed with 149-490 um Al-12%Si alloy powder and pressure-infiltrated with molten Al-12%Si,glass_microballoon,"Shirasu Balloons (SB), volcanic glass microballoons, Furue, Kagoshima",0.563,179.6,0.9422,0.0,,pressure_infiltration,,"Al-12%Si alloy powder, 149-490 um (part of the matrix; the matrix metal is a composite of the alloy powder and the infiltrated alloy)",,,,,tension,0.000555,,,,145.0,,,,,,,,,,,,0.75,
W427753402-001,W427753402,"SBAC matrix baseline, VSB = 0 vol% (SB-free sample made from Al-12%Si alloy powder only)",primary,aluminum,Al-12%Si casting alloy (AC3A); die packed with 149-490 um Al-12%Si alloy powder and pressure-infiltrated with molten Al-12%Si,glass_microballoon,"Shirasu Balloons (SB), volcanic glass microballoons, Furue, Kagoshima",0.563,179.6,0.9422,0.0,,pressure_infiltration,,"Al-12%Si alloy powder, 149-490 um (part of the matrix)",,,,,compression,0.000417,,,,209.0,,,,,,,,,,,,0.75,
W427753402-002,W427753402,"SBAC matrix baseline, VSB = 0 vol% (SB-free sample made from Al-12%Si alloy powder only)",primary,aluminum,Al-12%Si casting alloy (AC3A); die packed with 149-490 um Al-12%Si alloy powder and pressure-infiltrated with molten Al-12%Si,glass_microballoon,"Shirasu Balloons (SB), volcanic glass microballoons, Furue, Kagoshima",0.563,179.6,0.9422,0.0,,pressure_infiltration,,"Al-12%Si alloy powder, 149-490 um (part of the matrix)",,,,,shear,,,,27400.0,,,,,,,,,0.004,,,,0.75,
W4288758470-000,W4288758470,SF (syntactic foam: epoxy + 56 wt% expanded glass),primary,epoxy,"MGS R285 resin / H285 hardener, mixed 100/40 by weight (Hexion laminating resin system)",other,"STIKLOPORAS expanded (porous) recycled glass granules, 1-2 mm",0.23,,,,0.56,mechanical_mixing_cast,,,,,,,compression,,,,,,,,,,,,,,,,,0.75,
W4288758470-001,W4288758470,"Cured neat epoxy matrix baseline, MGS R285/H285 (supplier data, Ref. [26]) - no filler",secondary,epoxy,"MGS R285 resin / H285 hardener, cured",other,,,,,0.0,0.0,mechanical_mixing_cast,,,1.2,,,,compression,,,,3200.0,,,,,,2666.666666666667,,,,,,,0.8,
W4289812685-000,W4289812685,"A356 + Glober Al2O3 hollow spheres, non-reinforced matrix",primary,aluminum,"A356 aluminium alloy (7Si-0.3Mg), T6 heat treated (535 C / 4 h, water quench; 150 C / 15 h)",ceramic_hollow,"Glober® ceramic (Al2O3) hollow spheres, Hollomet GmbH",,2290.0,,,,pressure_infiltration,840.0,,1.65,,,,compression,,,ISO 13314:2011,,108.24,,44.5,,,,65.6,,,,,,0.9,
W4289812685-001,W4289812685,"A356 + Glober Al2O3 hollow spheres, matrix reinforced with 20 wt% FS 46 SiC",primary,aluminum,"A356 aluminium alloy (7Si-0.3Mg), T6 heat treated (535 C / 4 h, water quench; 150 C / 15 h)",ceramic_hollow,"Glober® ceramic (Al2O3) hollow spheres, Hollomet GmbH",,2290.0,,,,pressure_infiltration,840.0,"20 wt% FS 46 SiC grains, measured diameter 0.45 +- 0.09 mm (nominal sieve range 0.35-0.6 mm)",1.78,,,,compression,,,ISO 13314:2011,,124.94,,39.5,,,,70.19101123595506,,,,,,0.9,
W4289812685-002,W4289812685,"A356 + Glober Al2O3 hollow spheres, matrix reinforced with 20 wt% FS 40 Al2O3",primary,aluminum,"A356 aluminium alloy (7Si-0.3Mg), T6 heat treated (535 C / 4 h, water quench; 150 C / 15 h)",ceramic_hollow,"Glober® ceramic (Al2O3) hollow spheres, Hollomet GmbH",,2290.0,,,,pressure_infiltration,840.0,"20 wt% FS 40 Al2O3 grains, measured diameter 0.63 +- 0.09 mm (nominal sieve range 0.4-0.7 mm)",1.85,,,,compression,,,ISO 13314:2011,,133.11,,41.23,,,,71.95135135135135,,,,,,0.9,
W4289812685-003,W4289812685,"A356 + Glober Al2O3 hollow spheres, matrix reinforced with 20 wt% FS 46 Al2O3",primary,aluminum,"A356 aluminium alloy (7Si-0.3Mg), T6 heat treated (535 C / 4 h, water quench; 150 C / 15 h)",ceramic_hollow,"Glober® ceramic (Al2O3) hollow spheres, Hollomet GmbH",,2290.0,,,,pressure_infiltration,840.0,"20 wt% FS 46 Al2O3 grains, measured diameter 0.51 +- 0.08 mm (nominal sieve range 0.35-0.6 mm)",1.79,,,,compression,,,ISO 13314:2011,,116.42,,36.42,,,,65.0391061452514,,,,,,0.9,
W4289812685-004,W4289812685,"A356 + Glober Al2O3 hollow spheres, matrix reinforced with 20 wt% FS 18 Al2O3",primary,aluminum,"A356 aluminium alloy (7Si-0.3Mg), T6 heat treated (535 C / 4 h, water quench; 150 C / 15 h)",ceramic_hollow,"Glober® ceramic (Al2O3) hollow spheres, Hollomet GmbH",,2290.0,,,,pressure_infiltration,840.0,"20 wt% FS 18 Al2O3 grains, measured diameter 1.20 +- 0.21 mm (nominal sieve range 1-1.4 mm)",1.88,,,,compression,,,ISO 13314:2011,,133.76,,43.9,,,,71.14893617021276,,,,,,0.9,
W4382982980-000,W4382982980,EPT60-0,primary,epoxy,DGEBA epoxy resin LR 20 with cycloaliphatic amine hardener LH281 (10:3),glass_microballoon,,,,,0.0,,mechanical_mixing_cast,80.0,,,,,,tension,,25.0,ASTM D638,2140.0,40.47,0.0497,,,,1910.0,36.13,,,,,,0.9,
W4382982980-001,W4382982980,EPT60-5,primary,epoxy,DGEBA epoxy resin LR 20 with cycloaliphatic amine hardener LH281 (10:3),glass_microballoon,"3M-type HGM T60 (true density 0.6 g/cc, crush strength 69 MPa)",0.6,39.26,0.9141,0.05,,mechanical_mixing_cast,80.0,,,,,,tension,,25.0,ASTM D638,2810.0,57.97,0.0409,,,,3080.0,63.49,,,,,,0.9,
W4382982980-002,W4382982980,EPT60-10,primary,epoxy,DGEBA epoxy resin LR 20 with cycloaliphatic amine hardener LH281 (10:3),glass_microballoon,"3M-type HGM T60 (true density 0.6 g/cc, crush strength 69 MPa)",0.6,39.26,0.9141,0.1,,mechanical_mixing_cast,80.0,,,,,,tension,,25.0,ASTM D638,2480.0,63.97,0.0277,,,,3280.0,84.73,,,,,,0.9,
W4382982980-003,W4382982980,EPT60-15,primary,epoxy,DGEBA epoxy resin LR 20 with cycloaliphatic amine hardener LH281 (10:3),glass_microballoon,"3M-type HGM T60 (true density 0.6 g/cc, crush strength 69 MPa)",0.6,39.26,0.9141,0.15,,mechanical_mixing_cast,80.0,,,,,,tension,,25.0,ASTM D638,4630.0,66.6,0.0219,,,,7120.0,101.52,,,,,,0.9,
