Repository: Harshelite2503/foamsim-agent

# FoamSim-Agent

**Can AI coding agents run trustworthy micromechanics simulations of hollow-particle composites?**

A validated, composable Python toolkit for syntactic-foam micromechanics (`foamsim`), agent skills that teach a
coding agent its API, and a benchmark of agent-generated simulation pipelines graded on code features, execution,
and agreement with analytical references *and* experimental data (FoamGPT).

(README expanded below after the toolkit is complete.)

File: data/foamgpt_psp.csv (part 7 of 9)
record_id,paper_id,sample_label,data_origin,matrix_class,matrix_name,particle_type,particle_grade,particle_true_density_g_cc,particle_mean_diameter_um,particle_wall_thickness_ratio,particle_volume_fraction,particle_weight_fraction,process_route,cure_or_process_temperature_c,additional_fillers,measured_density_g_cc,theoretical_density_g_cc,matrix_porosity_fraction,particle_breakage_fraction,test_type,strain_rate_per_s,temperature_c,standard,modulus_mpa,strength_mpa,strain_at_failure,energy_absorption_mj_m3,plateau_stress_mpa,densification_strain,specific_modulus_mpa_per_g_cc,specific_strength_mpa_per_g_cc,storage_modulus_mpa,loss_tangent,thermal_conductivity_w_mk,cte_per_k,moisture_uptake_pct,extractor_confidence,flags
W4382982980-004,W4382982980,EPT60-20,primary,epoxy,DGEBA epoxy resin LR 20 with cycloaliphatic amine hardener LH281 (10:3),glass_microballoon,"3M-type HGM T60 (true density 0.6 g/cc, crush strength 69 MPa)",0.6,39.26,0.9141,0.2,,mechanical_mixing_cast,80.0,,,,,,tension,,25.0,ASTM D638,4570.0,66.73,0.0256,,,,7810.0,114.0,,,,,,0.9,
W4382982980-005,W4382982980,EPT60-25,primary,epoxy,DGEBA epoxy resin LR 20 with cycloaliphatic amine hardener LH281 (10:3),glass_microballoon,"3M-type HGM T60 (true density 0.6 g/cc, crush strength 69 MPa)",0.6,39.26,0.9141,0.25,,mechanical_mixing_cast,80.0,,,,,,tension,,25.0,ASTM D638,3780.0,52.55,0.0217,,,,7400.0,102.84,,,,,,0.9,
W4382982980-006,W4382982980,EPT60-AA5,primary,epoxy,DGEBA epoxy resin LR 20 with cycloaliphatic amine hardener LH281 (10:3),glass_microballoon,"3M-type HGM T60 (true density 0.6 g/cc, crush strength 69 MPa)",0.7548,29.62,0.9141,0.05,,mechanical_mixing_cast,80.0,,,,,,tension,,25.0,ASTM D638,2550.0,64.51,0.041,,,,,,,,,,,0.85,
W4382982980-007,W4382982980,EPT60-AA10,primary,epoxy,DGEBA epoxy resin LR 20 with cycloaliphatic amine hardener LH281 (10:3),glass_microballoon,"3M-type HGM T60 (true density 0.6 g/cc, crush strength 69 MPa)",0.7548,29.62,0.9141,0.1,,mechanical_mixing_cast,80.0,,,,,,tension,,25.0,ASTM D638,2480.0,59.43,0.056,,,,,,,,,,,0.85,
W4382982980-008,W4382982980,EPT60-AA15,primary,epoxy,DGEBA epoxy resin LR 20 with cycloaliphatic amine hardener LH281 (10:3),glass_microballoon,"3M-type HGM T60 (true density 0.6 g/cc, crush strength 69 MPa)",0.7548,29.62,0.9141,0.15,,mechanical_mixing_cast,80.0,,,,,,tension,,25.0,ASTM D638,2510.0,54.86,0.037,,,,,,,,,,,0.85,
W4382982980-009,W4382982980,EPT60-AA20,primary,epoxy,DGEBA epoxy resin LR 20 with cycloaliphatic amine hardener LH281 (10:3),glass_microballoon,"3M-type HGM T60 (true density 0.6 g/cc, crush strength 69 MPa)",0.7548,29.62,0.9141,0.2,,mechanical_mixing_cast,80.0,,,,,,tension,,25.0,ASTM D638,2650.0,54.87,0.035,,,,,,,,,,,0.85,
W4382982980-010,W4382982980,EPT60-AA25,primary,epoxy,DGEBA epoxy resin LR 20 with cycloaliphatic amine hardener LH281 (10:3),glass_microballoon,"3M-type HGM T60 (true density 0.6 g/cc, crush strength 69 MPa)",0.7548,29.62,0.9141,0.25,,mechanical_mixing_cast,80.0,,,,,,tension,,25.0,ASTM D638,2680.0,49.91,0.029,,,,,,,,,,,0.85,
W4382982980-011,W4382982980,EPT60-BB5,primary,epoxy,DGEBA epoxy resin LR 20 with cycloaliphatic amine hardener LH281 (10:3),glass_microballoon,"3M-type HGM T60 (true density 0.6 g/cc, crush strength 69 MPa)",0.7286,30.86,0.9141,0.05,,mechanical_mixing_cast,80.0,,,,,,tension,,25.0,ASTM D638,2640.0,54.38,0.033,,,,,,,,,,,0.85,
W4382982980-012,W4382982980,EPT60-BB10,primary,epoxy,DGEBA epoxy resin LR 20 with cycloaliphatic amine hardener LH281 (10:3),glass_microballoon,"3M-type HGM T60 (true density 0.6 g/cc, crush strength 69 MPa)",0.7286,30.86,0.9141,0.1,,mechanical_mixing_cast,80.0,,,,,,tension,,25.0,ASTM D638,2350.0,51.65,0.038,,,,,,,,,,,0.85,
W4382982980-013,W4382982980,EPT60-BB15,primary,epoxy,DGEBA epoxy resin LR 20 with cycloaliphatic amine hardener LH281 (10:3),glass_microballoon,"3M-type HGM T60 (true density 0.6 g/cc, crush strength 69 MPa)",0.7286,30.86,0.9141,0.15,,mechanical_mixing_cast,80.0,,,,,,tension,,25.0,ASTM D638,2300.0,47.45,0.029,,,,,,,,,,,0.85,
W4382982980-014,W4382982980,EPT60-BB20,primary,epoxy,DGEBA epoxy resin LR 20 with cycloaliphatic amine hardener LH281 (10:3),glass_microballoon,"3M-type HGM T60 (true density 0.6 g/cc, crush strength 69 MPa)",0.7286,30.86,0.9141,0.2,,mechanical_mixing_cast,80.0,,,,,,tension,,25.0,ASTM D638,2440.0,47.35,0.025,,,,,,,,,,,0.85,
W4382982980-015,W4382982980,EPT60-BB25,primary,epoxy,DGEBA epoxy resin LR 20 with cycloaliphatic amine hardener LH281 (10:3),glass_microballoon,"3M-type HGM T60 (true density 0.6 g/cc, crush strength 69 MPa)",0.7286,30.86,0.9141,0.25,,mechanical_mixing_cast,80.0,,,,,,tension,,25.0,ASTM D638,2090.0,32.18,0.021,,,,,,,,,,,0.85,
W4382982980-016,W4382982980,EPT60-CC5,primary,epoxy,DGEBA epoxy resin LR 20 with cycloaliphatic amine hardener LH281 (10:3),glass_microballoon,"3M-type HGM T60 (true density 0.6 g/cc, crush strength 69 MPa)",0.7083,29.4,0.9141,0.05,,mechanical_mixing_cast,80.0,,,,,,tension,,25.0,ASTM D638,2520.0,58.62,0.038,,,,,,,,,,,0.85,
W4382982980-017,W4382982980,EPT60-CC10,primary,epoxy,DGEBA epoxy resin LR 20 with cycloaliphatic amine hardener LH281 (10:3),glass_microballoon,"3M-type HGM T60 (true density 0.6 g/cc, crush strength 69 MPa)",0.7083,29.4,0.9141,0.1,,mechanical_mixing_cast,80.0,,,,,,tension,,25.0,ASTM D638,2140.0,47.42,0.031,,,,,,,,,,,0.85,
W4382982980-018,W4382982980,EPT60-CC15,primary,epoxy,DGEBA epoxy resin LR 20 with cycloaliphatic amine hardener LH281 (10:3),glass_microballoon,"3M-type HGM T60 (true density 0.6 g/cc, crush strength 69 MPa)",0.7083,29.4,0.9141,0.15,,mechanical_mixing_cast,80.0,,,,,,tension,,25.0,ASTM D638,2950.0,60.84,0.029,,,,,,,,,,,0.85,
W4382982980-019,W4382982980,EPT60-CC20,primary,epoxy,DGEBA epoxy resin LR 20 with cycloaliphatic amine hardener LH281 (10:3),glass_microballoon,"3M-type HGM T60 (true density 0.6 g/cc, crush strength 69 MPa)",0.7083,29.4,0.9141,0.2,,mechanical_mixing_cast,80.0,,,,,,tension,,25.0,ASTM D638,2330.0,42.38,0.024,,,,,,,,,,,0.85,
W4382982980-020,W4382982980,EPT60-CC25,primary,epoxy,DGEBA epoxy resin LR 20 with cycloaliphatic amine hardener LH281 (10:3),glass_microballoon,"3M-type HGM T60 (true density 0.6 g/cc, crush strength 69 MPa)",0.7083,29.4,0.9141,0.25,,mechanical_mixing_cast,80.0,,,,,,tension,,25.0,ASTM D638,1980.0,34.79,0.024,,,,,,,,,,,0.85,
W4382982980-021,W4382982980,EPT60-DD5,primary,epoxy,DGEBA epoxy resin LR 20 with cycloaliphatic amine hardener LH281 (10:3),glass_microballoon,"3M-type HGM T60 (true density 0.6 g/cc, crush strength 69 MPa)",0.5529,55.04,0.9141,0.05,,mechanical_mixing_cast,80.0,,,,,,tension,,25.0,ASTM D638,2350.0,55.74,0.043,,,,,,,,,,,0.85,
W4382982980-022,W4382982980,EPT60-DD10,primary,epoxy,DGEBA epoxy resin LR 20 with cycloaliphatic amine hardener LH281 (10:3),glass_microballoon,"3M-type HGM T60 (true density 0.6 g/cc, crush strength 69 MPa)",0.5529,55.04,0.9141,0.1,,mechanical_mixing_cast,80.0,,,,,,tension,,25.0,ASTM D638,2310.0,47.95,0.03,,,,,,,,,,,0.85,
W4382982980-023,W4382982980,EPT60-DD15,primary,epoxy,DGEBA epoxy resin LR 20 with cycloaliphatic amine hardener LH281 (10:3),glass_microballoon,"3M-type HGM T60 (true density 0.6 g/cc, crush strength 69 MPa)",0.5529,55.04,0.9141,0.15,,mechanical_mixing_cast,80.0,,,,,,tension,,25.0,ASTM D638,2100.0,44.68,0.033,,,,,,,,,,,0.85,
W4382982980-024,W4382982980,EPT60-DD20,primary,epoxy,DGEBA epoxy resin LR 20 with cycloaliphatic amine hardener LH281 (10:3),glass_microballoon,"3M-type HGM T60 (true density 0.6 g/cc, crush strength 69 MPa)",0.5529,55.04,0.9141,0.2,,mechanical_mixing_cast,80.0,,,,,,tension,,25.0,ASTM D638,2000.0,40.59,0.029,,,,,,,,,,,0.85,
W4382982980-025,W4382982980,EPT60-DD25,primary,epoxy,DGEBA epoxy resin LR 20 with cycloaliphatic amine hardener LH281 (10:3),glass_microballoon,"3M-type HGM T60 (true density 0.6 g/cc, crush strength 69 MPa)",0.5529,55.04,0.9141,0.25,,mechanical_mixing_cast,80.0,,,,,,tension,,25.0,ASTM D638,1900.0,33.84,0.024,,,,,,,,,,,0.85,
W4382982980-026,W4382982980,EPT60-0,primary,epoxy,DGEBA epoxy resin LR 20 with cycloaliphatic amine hardener LH281 (10:3),glass_microballoon,,,,,0.0,,mechanical_mixing_cast,80.0,,,,,,flexure,,25.0,ASTM D790-02,2400.0,53.5,0.0436,,,,,,,,,,,0.85,
W4382982980-027,W4382982980,EPT60-5,primary,epoxy,DGEBA epoxy resin LR 20 with cycloaliphatic amine hardener LH281 (10:3),glass_microballoon,"3M-type HGM T60 (true density 0.6 g/cc, crush strength 69 MPa)",0.6,39.26,0.9141,0.05,,mechanical_mixing_cast,80.0,,,,,,flexure,,25.0,ASTM D790-02,3500.0,94.0,0.0349,,,,,,,,,,,0.85,
W4382982980-028,W4382982980,EPT60-10,primary,epoxy,DGEBA epoxy resin LR 20 with cycloaliphatic amine hardener LH281 (10:3),glass_microballoon,"3M-type HGM T60 (true density 0.6 g/cc, crush strength 69 MPa)",0.6,39.26,0.9141,0.1,,mechanical_mixing_cast,80.0,,,,,,flexure,,25.0,ASTM D790-02,3700.0,96.9,0.0436,,,,,,,,,,,0.85,
W4382982980-029,W4382982980,EPT60-15,primary,epoxy,DGEBA epoxy resin LR 20 with cycloaliphatic amine hardener LH281 (10:3),glass_microballoon,"3M-type HGM T60 (true density 0.6 g/cc, crush strength 69 MPa)",0.6,39.26,0.9141,0.15,,mechanical_mixing_cast,80.0,,,,,,flexure,,25.0,ASTM D790-02,3900.0,97.9,0.0297,,,,,,,,,,,0.85,
W4382982980-030,W4382982980,EPT60-20,primary,epoxy,DGEBA epoxy resin LR 20 with cycloaliphatic amine hardener LH281 (10:3),glass_microballoon,"3M-type HGM T60 (true density 0.6 g/cc, crush strength 69 MPa)",0.6,39.26,0.9141,0.2,,mechanical_mixing_cast,80.0,,,,,,flexure,,25.0,ASTM D790-02,4300.0,103.4,0.038,,,,,,,,,,,0.85,
W4382982980-031,W4382982980,EPT60-25,primary,epoxy,DGEBA epoxy resin LR 20 with cycloaliphatic amine hardener LH281 (10:3),glass_microballoon,"3M-type HGM T60 (true density 0.6 g/cc, crush strength 69 MPa)",0.6,39.26,0.9141,0.25,,mechanical_mixing_cast,80.0,,,,,,flexure,,25.0,ASTM D790-02,4800.0,118.08,0.0365,,,,,,,,,,,0.85,
W4382982980-032,W4382982980,EPT60-AA5,primary,epoxy,DGEBA epoxy resin LR 20 with cycloaliphatic amine hardener LH281 (10:3),glass_microballoon,"3M-type HGM T60 (true density 0.6 g/cc, crush strength 69 MPa)",0.7548,29.62,0.9141,0.05,,mechanical_mixing_cast,80.0,,,,,,flexure,,25.0,ASTM D790-02,810.0,65.3,0.141,,,,,,,,,,,0.8,
W4382982980-033,W4382982980,EPT60-AA10,primary,epoxy,DGEBA epoxy resin LR 20 with cycloaliphatic amine hardener LH281 (10:3),glass_microballoon,"3M-type HGM T60 (true density 0.6 g/cc, crush strength 69 MPa)",0.7548,29.62,0.9141,0.1,,mechanical_mixing_cast,80.0,,,,,,flexure,,25.0,ASTM D790-02,600.0,52.6,0.104,,,,,,,,,,,0.8,
W4382982980-034,W4382982980,EPT60-AA15,primary,epoxy,DGEBA epoxy resin LR 20 with cycloaliphatic amine hardener LH281 (10:3),glass_microballoon,"3M-type HGM T60 (true density 0.6 g/cc, crush strength 69 MPa)",0.7548,29.62,0.9141,0.15,,mechanical_mixing_cast,80.0,,,,,,flexure,,25.0,ASTM D790-02,1000.0,74.4,0.139,,,,,,,,,,,0.8,
W4382982980-035,W4382982980,EPT60-AA20,primary,epoxy,DGEBA epoxy resin LR 20 with cycloaliphatic amine hardener LH281 (10:3),glass_microballoon,"3M-type HGM T60 (true density 0.6 g/cc, crush strength 69 MPa)",0.7548,29.62,0.9141,0.2,,mechanical_mixing_cast,80.0,,,,,,flexure,,25.0,ASTM D790-02,1020.0,80.7,0.125,,,,,,,,,,,0.8,
W4382982980-036,W4382982980,EPT60-AA25,primary,epoxy,DGEBA epoxy resin LR 20 with cycloaliphatic amine hardener LH281 (10:3),glass_microballoon,"3M-type HGM T60 (true density 0.6 g/cc, crush strength 69 MPa)",0.7548,29.62,0.9141,0.25,,mechanical_mixing_cast,80.0,,,,,,flexure,,25.0,ASTM D790-02,940.0,66.3,0.133,,,,,,,,,,,0.8,
W4382982980-037,W4382982980,EPT60-BB5,primary,epoxy,DGEBA epoxy resin LR 20 with cycloaliphatic amine hardener LH281 (10:3),glass_microballoon,"3M-type HGM T60 (true density 0.6 g/cc, crush strength 69 MPa)",0.7286,30.86,0.9141,0.05,,mechanical_mixing_cast,80.0,,,,,,flexure,,25.0,ASTM D790-02,1090.0,86.7,0.175,,,,,,,,,,,0.8,
W4382982980-038,W4382982980,EPT60-BB10,primary,epoxy,DGEBA epoxy resin LR 20 with cycloaliphatic amine hardener LH281 (10:3),glass_microballoon,"3M-type HGM T60 (true density 0.6 g/cc, crush strength 69 MPa)",0.7286,30.86,0.9141,0.1,,mechanical_mixing_cast,80.0,,,,,,flexure,,25.0,ASTM D790-02,1010.0,72.7,0.128,,,,,,,,,,,0.8,
W4382982980-039,W4382982980,EPT60-BB15,primary,epoxy,DGEBA epoxy resin LR 20 with cycloaliphatic amine hardener LH281 (10:3),glass_microballoon,"3M-type HGM T60 (true density 0.6 g/cc, crush strength 69 MPa)",0.7286,30.86,0.9141,0.15,,mechanical_mixing_cast,80.0,,,,,,flexure,,25.0,ASTM D790-02,1020.0,70.7,0.153,,,,,,,,,,,0.8,
W4382982980-040,W4382982980,EPT60-BB20,primary,epoxy,DGEBA epoxy resin LR 20 with cycloaliphatic amine hardener LH281 (10:3),glass_microballoon,"3M-type HGM T60 (true density 0.6 g/cc, crush strength 69 MPa)",0.7286,30.86,0.9141,0.2,,mechanical_mixing_cast,80.0,,,,,,flexure,,25.0,ASTM D790-02,950.0,62.8,0.114,,,,,,,,,,,0.8,
W4382982980-041,W4382982980,EPT60-BB25,primary,epoxy,DGEBA epoxy resin LR 20 with cycloaliphatic amine hardener LH281 (10:3),glass_microballoon,"3M-type HGM T60 (true density 0.6 g/cc, crush strength 69 MPa)",0.7286,30.86,0.9141,0.25,,mechanical_mixing_cast,80.0,,,,,,flexure,,25.0,ASTM D790-02,820.0,59.5,0.212,,,,,,,,,,,0.8,
W4382982980-042,W4382982980,EPT60-CC5,primary,epoxy,DGEBA epoxy resin LR 20 with cycloaliphatic amine hardener LH281 (10:3),glass_microballoon,"3M-type HGM T60 (true density 0.6 g/cc, crush strength 69 MPa)",0.7083,29.4,0.9141,0.05,,mechanical_mixing_cast,80.0,,,,,,flexure,,25.0,ASTM D790-02,1310.0,85.5,0.129,,,,,,,,,,,0.8,
W4382982980-043,W4382982980,EPT60-CC10,primary,epoxy,DGEBA epoxy resin LR 20 with cycloaliphatic amine hardener LH281 (10:3),glass_microballoon,"3M-type HGM T60 (true density 0.6 g/cc, crush strength 69 MPa)",0.7083,29.4,0.9141,0.1,,mechanical_mixing_cast,80.0,,,,,,flexure,,25.0,ASTM D790-02,810.0,61.2,0.099,,,,,,,,,,,0.8,
W4382982980-044,W4382982980,EPT60-CC15,primary,epoxy,DGEBA epoxy resin LR 20 with cycloaliphatic amine hardener LH281 (10:3),glass_microballoon,"3M-type HGM T60 (true density 0.6 g/cc, crush strength 69 MPa)",0.7083,29.4,0.9141,0.15,,mechanical_mixing_cast,80.0,,,,,,flexure,,25.0,ASTM D790-02,1060.0,77.8,0.165,,,,,,,,,,,0.8,
W4382982980-045,W4382982980,EPT60-CC20,primary,epoxy,DGEBA epoxy resin LR 20 with cycloaliphatic amine hardener LH281 (10:3),glass_microballoon,"3M-type HGM T60 (true density 0.6 g/cc, crush strength 69 MPa)",0.7083,29.4,0.9141,0.2,,mechanical_mixing_cast,80.0,,,,,,flexure,,25.0,ASTM D790-02,740.0,57.6,0.193,,,,,,,,,,,0.8,
W4382982980-046,W4382982980,EPT60-CC25,primary,epoxy,DGEBA epoxy resin LR 20 with cycloaliphatic amine hardener LH281 (10:3),glass_microballoon,"3M-type HGM T60 (true density 0.6 g/cc, crush strength 69 MPa)",0.7083,29.4,0.9141,0.25,,mechanical_mixing_cast,80.0,,,,,,flexure,,25.0,ASTM D790-02,900.0,52.1,0.076,,,,,,,,,,,0.8,
W4382982980-047,W4382982980,EPT60-DD5,primary,epoxy,DGEBA epoxy resin LR 20 with cycloaliphatic amine hardener LH281 (10:3),glass_microballoon,"3M-type HGM T60 (true density 0.6 g/cc, crush strength 69 MPa)",0.5529,55.04,0.9141,0.05,,mechanical_mixing_cast,80.0,,,,,,flexure,,25.0,ASTM D790-02,1140.0,89.0,0.148,,,,,,,,,,,0.8,
W4382982980-048,W4382982980,EPT60-DD10,primary,epoxy,DGEBA epoxy resin LR 20 with cycloaliphatic amine hardener LH281 (10:3),glass_microballoon,"3M-type HGM T60 (true density 0.6 g/cc, crush strength 69 MPa)",0.5529,55.04,0.9141,0.1,,mechanical_mixing_cast,80.0,,,,,,flexure,,25.0,ASTM D790-02,1010.0,58.6,0.167,,,,,,,,,,,0.8,
W4382982980-049,W4382982980,EPT60-DD15,primary,epoxy,DGEBA epoxy resin LR 20 with cycloaliphatic amine hardener LH281 (10:3),glass_microballoon,"3M-type HGM T60 (true density 0.6 g/cc, crush strength 69 MPa)",0.5529,55.04,0.9141,0.15,,mechanical_mixing_cast,80.0,,,,,,flexure,,25.0,ASTM D790-02,860.0,70.5,0.225,,,,,,,,,,,0.8,
W4382982980-050,W4382982980,EPT60-DD20,primary,epoxy,DGEBA epoxy resin LR 20 with cycloaliphatic amine hardener LH281 (10:3),glass_microballoon,"3M-type HGM T60 (true density 0.6 g/cc, crush strength 69 MPa)",0.5529,55.04,0.9141,0.2,,mechanical_mixing_cast,80.0,,,,,,flexure,,25.0,ASTM D790-02,780.0,64.5,0.154,,,,,,,,,,,0.8,
W4382982980-051,W4382982980,EPT60-DD25,primary,epoxy,DGEBA epoxy resin LR 20 with cycloaliphatic amine hardener LH281 (10:3),glass_microballoon,"3M-type HGM T60 (true density 0.6 g/cc, crush strength 69 MPa)",0.5529,55.04,0.9141,0.25,,mechanical_mixing_cast,80.0,,,,,,flexure,,25.0,ASTM D790-02,1030.0,67.8,0.093,,,,,,,,,,,0.8,
W4382982980-052,W4382982980,EPT60-0,primary,epoxy,DGEBA epoxy resin LR 20 with cycloaliphatic amine hardener LH281 (10:3),glass_microballoon,,,,,0.0,,mechanical_mixing_cast,80.0,,,,,,dma,,30.0,ASTM D4065,,,,,,,,,2478.0,0.038200000000000005,,,,0.8,
W4382982980-053,W4382982980,EPT60-0,primary,epoxy,DGEBA epoxy resin LR 20 with cycloaliphatic amine hardener LH281 (10:3),glass_microballoon,,,,,0.0,,mechanical_mixing_cast,80.0,,,,,,dma,,50.0,ASTM D4065,,,,,,,,,1294.0,0.1807,,,,0.8,
W4382982980-054,W4382982980,EPT60-0,primary,epoxy,DGEBA epoxy resin LR 20 with cycloaliphatic amine hardener LH281 (10:3),glass_microballoon,,,,,0.0,,mechanical_mixing_cast,80.0,,,,,,dma,,60.0,ASTM D4065,,,,,,,,,78.0,0.7259,,,,0.8,
W4382982980-055,W4382982980,EPT60-5,primary,epoxy,DGEBA epoxy resin LR 20 with cycloaliphatic amine hardener LH281 (10:3),glass_microballoon,"3M-type HGM T60 (true density 0.6 g/cc, crush strength 69 MPa)",0.6,39.26,0.9141,0.05,,mechanical_mixing_cast,80.0,,,,,,dma,,30.0,ASTM D4065,,,,,,,,,2663.0,0.0273,,,,0.8,
W4382982980-056,W4382982980,EPT60-5,primary,epoxy,DGEBA epoxy resin LR 20 with cycloaliphatic amine hardener LH281 (10:3),glass_microballoon,"3M-type HGM T60 (true density 0.6 g/cc, crush strength 69 MPa)",0.6,39.26,0.9141,0.05,,mechanical_mixing_cast,80.0,,,,,,dma,,50.0,ASTM D4065,,,,,,,,,2343.0,0.16369999999999998,,,,0.8,
W4382982980-057,W4382982980,EPT60-5,primary,epoxy,DGEBA epoxy resin LR 20 with cycloaliphatic amine hardener LH281 (10:3),glass_microballoon,"3M-type HGM T60 (true density 0.6 g/cc, crush strength 69 MPa)",0.6,39.26,0.9141,0.05,,mechanical_mixing_cast,80.0,,,,,,dma,,60.0,ASTM D4065,,,,,,,,,1449.0,0.7854,,,,0.8,
W4382982980-058,W4382982980,EPT60-10,primary,epoxy,DGEBA epoxy resin LR 20 with cycloaliphatic amine hardener LH281 (10:3),glass_microballoon,"3M-type HGM T60 (true density 0.6 g/cc, crush strength 69 MPa)",0.6,39.26,0.9141,0.1,,mechanical_mixing_cast,80.0,,,,,,dma,,30.0,ASTM D4065,,,,,,,,,2190.0,0.0292,,,,0.8,
W4382982980-059,W4382982980,EPT60-10,primary,epoxy,DGEBA epoxy resin LR 20 with cycloaliphatic amine hardener LH281 (10:3),glass_microballoon,"3M-type HGM T60 (true density 0.6 g/cc, crush strength 69 MPa)",0.6,39.26,0.9141,0.1,,mechanical_mixing_cast,80.0,,,,,,dma,,50.0,ASTM D4065,,,,,,,,,1924.0,0.2518,,,,0.8,
W4382982980-060,W4382982980,EPT60-10,primary,epoxy,DGEBA epoxy resin LR 20 with cycloaliphatic amine hardener LH281 (10:3),glass_microballoon,"3M-type HGM T60 (true density 0.6 g/cc, crush strength 69 MPa)",0.6,39.26,0.9141,0.1,,mechanical_mixing_cast,80.0,,,,,,dma,,60.0,ASTM D4065,,,,,,,,,1022.0,0.7569,,,,0.8,
W4382982980-061,W4382982980,EPT60-15,primary,epoxy,DGEBA epoxy resin LR 20 with cycloaliphatic amine hardener LH281 (10:3),glass_microballoon,"3M-type HGM T60 (true density 0.6 g/cc, crush strength 69 MPa)",0.6,39.26,0.9141,0.15,,mechanical_mixing_cast,80.0,,,,,,dma,,30.0,ASTM D4065,,,,,,,,,1854.0,0.0335,,,,0.8,
W4382982980-062,W4382982980,EPT60-15,primary,epoxy,DGEBA epoxy resin LR 20 with cycloaliphatic amine hardener LH281 (10:3),glass_microballoon,"3M-type HGM T60 (true density 0.6 g/cc, crush strength 69 MPa)",0.6,39.26,0.9141,0.15,,mechanical_mixing_cast,80.0,,,,,,dma,,50.0,ASTM D4065,,,,,,,,,1555.0,0.3349,,,,0.8,
W4382982980-063,W4382982980,EPT60-15,primary,epoxy,DGEBA epoxy resin LR 20 with cycloaliphatic amine hardener LH281 (10:3),glass_microballoon,"3M-type HGM T60 (true density 0.6 g/cc, crush strength 69 MPa)",0.6,39.26,0.9141,0.15,,mechanical_mixing_cast,80.0,,,,,,dma,,60.0,ASTM D4065,,,,,,,,,535.4,0.8432999999999999,,,,0.8,
W4382982980-064,W4382982980,EPT60-20,primary,epoxy,DGEBA epoxy resin LR 20 with cycloaliphatic amine hardener LH281 (10:3),glass_microballoon,"3M-type HGM T60 (true density 0.6 g/cc, crush strength 69 MPa)",0.6,39.26,0.9141,0.2,,mechanical_mixing_cast,80.0,,,,,,dma,,30.0,ASTM D4065,,,,,,,,,2426.0,0.027100000000000003,,,,0.8,
W4382982980-065,W4382982980,EPT60-20,primary,epoxy,DGEBA epoxy resin LR 20 with cycloaliphatic amine hardener LH281 (10:3),glass_microballoon,"3M-type HGM T60 (true density 0.6 g/cc, crush strength 69 MPa)",0.6,39.26,0.9141,0.2,,mechanical_mixing_cast,80.0,,,,,,dma,,50.0,ASTM D4065,,,,,,,,,2136.0,0.2055,,,,0.8,
W4382982980-066,W4382982980,EPT60-20,primary,epoxy,DGEBA epoxy resin LR 20 with cycloaliphatic amine hardener LH281 (10:3),glass_microballoon,"3M-type HGM T60 (true density 0.6 g/cc, crush strength 69 MPa)",0.6,39.26,0.9141,0.2,,mechanical_mixing_cast,80.0,,,,,,dma,,60.0,ASTM D4065,,,,,,,,,1203.0,0.7727,,,,0.8,
W4382982980-067,W4382982980,EPT60-25,primary,epoxy,DGEBA epoxy resin LR 20 with cycloaliphatic amine hardener LH281 (10:3),glass_microballoon,"3M-type HGM T60 (true density 0.6 g/cc, crush strength 69 MPa)",0.6,39.26,0.9141,0.25,,mechanical_mixing_cast,80.0,,,,,,dma,,30.0,ASTM D4065,,,,,,,,,2705.0,0.0358,,,,0.8,
W4382982980-068,W4382982980,EPT60-25,primary,epoxy,DGEBA epoxy resin LR 20 with cycloaliphatic amine hardener LH281 (10:3),glass_microballoon,"3M-type HGM T60 (true density 0.6 g/cc, crush strength 69 MPa)",0.6,39.26,0.9141,0.25,,mechanical_mixing_cast,80.0,,,,,,dma,,50.0,ASTM D4065,,,,,,,,,2447.0,0.17930000000000001,,,,0.8,
W4382982980-069,W4382982980,EPT60-25,primary,epoxy,DGEBA epoxy resin LR 20 with cycloaliphatic amine hardener LH281 (10:3),glass_microballoon,"3M-type HGM T60 (true density 0.6 g/cc, crush strength 69 MPa)",0.6,39.26,0.9141,0.25,,mechanical_mixing_cast,80.0,,,,,,dma,,60.0,ASTM D4065,,,,,,,,,1466.0,0.7353999999999999,,,,0.8,
W4382982980-070,W4382982980,EPT60-AA5,primary,epoxy,DGEBA epoxy resin LR 20 with cycloaliphatic amine hardener LH281 (10:3),glass_microballoon,"3M-type HGM T60 (true density 0.6 g/cc, crush strength 69 MPa)",0.7548,29.62,0.9141,0.05,,mechanical_mixing_cast,80.0,,,,,,dma,,30.0,ASTM D4065,,,,,,,,,2157.0,0.0314,,,,0.8,
W4382982980-071,W4382982980,EPT60-AA5,primary,epoxy,DGEBA epoxy resin LR 20 with cycloaliphatic amine hardener LH281 (10:3),glass_microballoon,"3M-type HGM T60 (true density 0.6 g/cc, crush strength 69 MPa)",0.7548,29.62,0.9141,0.05,,mechanical_mixing_cast,80.0,,,,,,dma,,50.0,ASTM D4065,,,,,,,,,2072.0,0.0395,,,,0.8,
W4382982980-072,W4382982980,EPT60-AA5,primary,epoxy,DGEBA epoxy resin LR 20 with cycloaliphatic amine hardener LH281 (10:3),glass_microballoon,"3M-type HGM T60 (true density 0.6 g/cc, crush strength 69 MPa)",0.7548,29.62,0.9141,0.05,,mechanical_mixing_cast,80.0,,,,,,dma,,60.0,ASTM D4065,,,,,,,,,1664.0,0.0581,,,,0.8,
W4382982980-073,W4382982980,EPT60-AA10,primary,epoxy,DGEBA epoxy resin LR 20 with cycloaliphatic amine hardener LH281 (10:3),glass_microballoon,"3M-type HGM T60 (true density 0.6 g/cc, crush strength 69 MPa)",0.7548,29.62,0.9141,0.1,,mechanical_mixing_cast,80.0,,,,,,dma,,30.0,ASTM D4065,,,,,,,,,1881.0,0.0282,,,,0.8,
W4382982980-074,W4382982980,EPT60-AA10,primary,epoxy,DGEBA epoxy resin LR 20 with cycloaliphatic amine hardener LH281 (10:3),glass_microballoon,"3M-type HGM T60 (true density 0.6 g/cc, crush strength 69 MPa)",0.7548,29.62,0.9141,0.1,,mechanical_mixing_cast,80.0,,,,,,dma,,50.0,ASTM D4065,,,,,,,,,1753.0,0.039200000000000006,,,,0.8,
W4382982980-075,W4382982980,EPT60-AA10,primary,epoxy,DGEBA epoxy resin LR 20 with cycloaliphatic amine hardener LH281 (10:3),glass_microballoon,"3M-type HGM T60 (true density 0.6 g/cc, crush strength 69 MPa)",0.7548,29.62,0.9141,0.1,,mechanical_mixing_cast,80.0,,,,,,dma,,60.0,ASTM D4065,,,,,,,,,1309.0,0.0718,,,,0.8,
W4382982980-076,W4382982980,EPT60-AA15,primary,epoxy,DGEBA epoxy resin LR 20 with cycloaliphatic amine hardener LH281 (10:3),glass_microballoon,"3M-type HGM T60 (true density 0.6 g/cc, crush strength 69 MPa)",0.7548,29.62,0.9141,0.15,,mechanical_mixing_cast,80.0,,,,,,dma,,30.0,ASTM D4065,,,,,,,,,2487.0,0.0312,,,,0.8,
W4382982980-077,W4382982980,EPT60-AA15,primary,epoxy,DGEBA epoxy resin LR 20 with cycloaliphatic amine hardener LH281 (10:3),glass_microballoon,"3M-type HGM T60 (true density 0.6 g/cc, crush strength 69 MPa)",0.7548,29.62,0.9141,0.15,,mechanical_mixing_cast,80.0,,,,,,dma,,50.0,ASTM D4065,,,,,,,,,2153.0,0.038700000000000005,,,,0.8,
W4382982980-078,W4382982980,EPT60-AA15,primary,epoxy,DGEBA epoxy resin LR 20 with cycloaliphatic amine hardener LH281 (10:3),glass_microballoon,"3M-type HGM T60 (true density 0.6 g/cc, crush strength 69 MPa)",0.7548,29.62,0.9141,0.15,,mechanical_mixing_cast,80.0,,,,,,dma,,60.0,ASTM D4065,,,,,,,,,2043.0,0.0591,,,,0.8,
W4382982980-079,W4382982980,EPT60-AA20,primary,epoxy,DGEBA epoxy resin LR 20 with cycloaliphatic amine hardener LH281 (10:3),glass_microballoon,"3M-type HGM T60 (true density 0.6 g/cc, crush strength 69 MPa)",0.7548,29.62,0.9141,0.2,,mechanical_mixing_cast,80.0,,,,,,dma,,30.0,ASTM D4065,,,,,,,,,2379.0,0.0318,,,,0.8,
W4382982980-080,W4382982980,EPT60-AA20,primary,epoxy,DGEBA epoxy resin LR 20 with cycloaliphatic amine hardener LH281 (10:3),glass_microballoon,"3M-type HGM T60 (true density 0.6 g/cc, crush strength 69 MPa)",0.7548,29.62,0.9141,0.2,,mechanical_mixing_cast,80.0,,,,,,dma,,50.0,ASTM D4065,,,,,,,,,2088.0,0.0381,,,,0.8,
W4382982980-081,W4382982980,EPT60-AA20,primary,epoxy,DGEBA epoxy resin LR 20 with cycloaliphatic amine hardener LH281 (10:3),glass_microballoon,"3M-type HGM T60 (true density 0.6 g/cc, crush strength 69 MPa)",0.7548,29.62,0.9141,0.2,,mechanical_mixing_cast,80.0,,,,,,dma,,60.0,ASTM D4065,,,,,,,,,1611.0,0.07959999999999999,,,,0.8,
W4382982980-082,W4382982980,EPT60-AA25,primary,epoxy,DGEBA epoxy resin LR 20 with cycloaliphatic amine hardener LH281 (10:3),glass_microballoon,"3M-type HGM T60 (true density 0.6 g/cc, crush strength 69 MPa)",0.7548,29.62,0.9141,0.25,,mechanical_mixing_cast,80.0,,,,,,dma,,30.0,ASTM D4065,,,,,,,,,2557.0,0.028399999999999998,,,,0.8,
W4382982980-083,W4382982980,EPT60-AA25,primary,epoxy,DGEBA epoxy resin LR 20 with cycloaliphatic amine hardener LH281 (10:3),glass_microballoon,"3M-type HGM T60 (true density 0.6 g/cc, crush strength 69 MPa)",0.7548,29.62,0.9141,0.25,,mechanical_mixing_cast,80.0,,,,,,dma,,50.0,ASTM D4065,,,,,,,,,2154.0,0.0378,,,,0.8,
W4382982980-084,W4382982980,EPT60-AA25,primary,epoxy,DGEBA epoxy resin LR 20 with cycloaliphatic amine hardener LH281 (10:3),glass_microballoon,"3M-type HGM T60 (true density 0.6 g/cc, crush strength 69 MPa)",0.7548,29.62,0.9141,0.25,,mechanical_mixing_cast,80.0,,,,,,dma,,60.0,ASTM D4065,,,,,,,,,2062.0,0.054299999999999994,,,,0.8,
W4382982980-085,W4382982980,EPT60-BB5,primary,epoxy,DGEBA epoxy resin LR 20 with cycloaliphatic amine hardener LH281 (10:3),glass_microballoon,"3M-type HGM T60 (true density 0.6 g/cc, crush strength 69 MPa)",0.7286,30.86,0.9141,0.05,,mechanical_mixing_cast,80.0,,,,,,dma,,30.0,ASTM D4065,,,,,,,,,2376.0,0.0314,,,,0.8,
W4382982980-086,W4382982980,EPT60-BB5,primary,epoxy,DGEBA epoxy resin LR 20 with cycloaliphatic amine hardener LH281 (10:3),glass_microballoon,"3M-type HGM T60 (true density 0.6 g/cc, crush strength 69 MPa)",0.7286,30.86,0.9141,0.05,,mechanical_mixing_cast,80.0,,,,,,dma,,50.0,ASTM D4065,,,,,,,,,2288.0,0.0385,,,,0.8,
W4382982980-087,W4382982980,EPT60-BB5,primary,epoxy,DGEBA epoxy resin LR 20 with cycloaliphatic amine hardener LH281 (10:3),glass_microballoon,"3M-type HGM T60 (true density 0.6 g/cc, crush strength 69 MPa)",0.7286,30.86,0.9141,0.05,,mechanical_mixing_cast,80.0,,,,,,dma,,60.0,ASTM D4065,,,,,,,,,1956.0,0.0585,,,,0.8,
W4382982980-088,W4382982980,EPT60-BB10,primary,epoxy,DGEBA epoxy resin LR 20 with cycloaliphatic amine hardener LH281 (10:3),glass_microballoon,"3M-type HGM T60 (true density 0.6 g/cc, crush strength 69 MPa)",0.7286,30.86,0.9141,0.1,,mechanical_mixing_cast,80.0,,,,,,dma,,30.0,ASTM D4065,,,,,,,,,2069.0,0.0345,,,,0.8,
W4382982980-089,W4382982980,EPT60-BB10,primary,epoxy,DGEBA epoxy resin LR 20 with cycloaliphatic amine hardener LH281 (10:3),glass_microballoon,"3M-type HGM T60 (true density 0.6 g/cc, crush strength 69 MPa)",0.7286,30.86,0.9141,0.1,,mechanical_mixing_cast,80.0,,,,,,dma,,50.0,ASTM D4065,,,,,,,,,1854.0,0.0404,,,,0.8,
W4382982980-090,W4382982980,EPT60-BB10,primary,epoxy,DGEBA epoxy resin LR 20 with cycloaliphatic amine hardener LH281 (10:3),glass_microballoon,"3M-type HGM T60 (true density 0.6 g/cc, crush strength 69 MPa)",0.7286,30.86,0.9141,0.1,,mechanical_mixing_cast,80.0,,,,,,dma,,60.0,ASTM D4065,,,,,,,,,1581.0,0.0628,,,,0.8,
W4382982980-091,W4382982980,EPT60-BB15,primary,epoxy,DGEBA epoxy resin LR 20 with cycloaliphatic amine hardener LH281 (10:3),glass_microballoon,"3M-type HGM T60 (true density 0.6 g/cc, crush strength 69 MPa)",0.7286,30.86,0.9141,0.15,,mechanical_mixing_cast,80.0,,,,,,dma,,30.0,ASTM D4065,,,,,,,,,2247.0,0.031100000000000003,,,,0.8,
W4382982980-092,W4382982980,EPT60-BB15,primary,epoxy,DGEBA epoxy resin LR 20 with cycloaliphatic amine hardener LH281 (10:3),glass_microballoon,"3M-type HGM T60 (true density 0.6 g/cc, crush strength 69 MPa)",0.7286,30.86,0.9141,0.15,,mechanical_mixing_cast,80.0,,,,,,dma,,50.0,ASTM D4065,,,,,,,,,2160.0,0.0384,,,,0.8,
W4382982980-093,W4382982980,EPT60-BB15,primary,epoxy,DGEBA epoxy resin LR 20 with cycloaliphatic amine hardener LH281 (10:3),glass_microballoon,"3M-type HGM T60 (true density 0.6 g/cc, crush strength 69 MPa)",0.7286,30.86,0.9141,0.15,,mechanical_mixing_cast,80.0,,,,,,dma,,60.0,ASTM D4065,,,,,,,,,1828.0,0.0606,,,,0.8,
W4382982980-094,W4382982980,EPT60-BB20,primary,epoxy,DGEBA epoxy resin LR 20 with cycloaliphatic amine hardener LH281 (10:3),glass_microballoon,"3M-type HGM T60 (true density 0.6 g/cc, crush strength 69 MPa)",0.7286,30.86,0.9141,0.2,,mechanical_mixing_cast,80.0,,,,,,dma,,30.0,ASTM D4065,,,,,,,,,1696.0,0.030100000000000002,,,,0.8,
W4382982980-095,W4382982980,EPT60-BB20,primary,epoxy,DGEBA epoxy resin LR 20 with cycloaliphatic amine hardener LH281 (10:3),glass_microballoon,"3M-type HGM T60 (true density 0.6 g/cc, crush strength 69 MPa)",0.7286,30.86,0.9141,0.2,,mechanical_mixing_cast,80.0,,,,,,dma,,50.0,ASTM D4065,,,,,,,,,1509.0,0.0357,,,,0.8,
W4382982980-096,W4382982980,EPT60-BB20,primary,epoxy,DGEBA epoxy resin LR 20 with cycloaliphatic amine hardener LH281 (10:3),glass_microballoon,"3M-type HGM T60 (true density 0.6 g/cc, crush strength 69 MPa)",0.7286,30.86,0.9141,0.2,,mechanical_mixing_cast,80.0,,,,,,dma,,60.0,ASTM D4065,,,,,,,,,1447.0,0.0508,,,,0.8,
W4382982980-097,W4382982980,EPT60-BB25,primary,epoxy,DGEBA epoxy resin LR 20 with cycloaliphatic amine hardener LH281 (10:3),glass_microballoon,"3M-type HGM T60 (true density 0.6 g/cc, crush strength 69 MPa)",0.7286,30.86,0.9141,0.25,,mechanical_mixing_cast,80.0,,,,,,dma,,30.0,ASTM D4065,,,,,,,,,2156.0,0.032299999999999995,,,,0.8,
W4382982980-098,W4382982980,EPT60-BB25,primary,epoxy,DGEBA epoxy resin LR 20 with cycloaliphatic amine hardener LH281 (10:3),glass_microballoon,"3M-type HGM T60 (true density 0.6 g/cc, crush strength 69 MPa)",0.7286,30.86,0.9141,0.25,,mechanical_mixing_cast,80.0,,,,,,dma,,50.0,ASTM D4065,,,,,,,,,1963.0,0.037200000000000004,,,,0.8,
W4382982980-099,W4382982980,EPT60-BB25,primary,epoxy,DGEBA epoxy resin LR 20 with cycloaliphatic amine hardener LH281 (10:3),glass_microballoon,"3M-type HGM T60 (true density 0.6 g/cc, crush strength 69 MPa)",0.7286,30.86,0.9141,0.25,,mechanical_mixing_cast,80.0,,,,,,dma,,60.0,ASTM D4065,,,,,,,,,1584.0,0.0645,,,,0.8,
W4382982980-100,W4382982980,EPT60-CC5,primary,epoxy,DGEBA epoxy resin LR 20 with cycloaliphatic amine hardener LH281 (10:3),glass_microballoon,"3M-type HGM T60 (true density 0.6 g/cc, crush strength 69 MPa)",0.7083,29.4,0.9141,0.05,,mechanical_mixing_cast,80.0,,,,,,dma,,30.0,ASTM D4065,,,,,,,,,2151.0,0.0319,,,,0.8,
W4382982980-101,W4382982980,EPT60-CC5,primary,epoxy,DGEBA epoxy resin LR 20 with cycloaliphatic amine hardener LH281 (10:3),glass_microballoon,"3M-type HGM T60 (true density 0.6 g/cc, crush strength 69 MPa)",0.7083,29.4,0.9141,0.05,,mechanical_mixing_cast,80.0,,,,,,dma,,50.0,ASTM D4065,,,,,,,,,1794.0,0.0395,,,,0.8,
W4382982980-102,W4382982980,EPT60-CC5,primary,epoxy,DGEBA epoxy resin LR 20 with cycloaliphatic amine hardener LH281 (10:3),glass_microballoon,"3M-type HGM T60 (true density 0.6 g/cc, crush strength 69 MPa)",0.7083,29.4,0.9141,0.05,,mechanical_mixing_cast,80.0,,,,,,dma,,60.0,ASTM D4065,,,,,,,,,1420.0,0.0746,,,,0.8,
W4382982980-103,W4382982980,EPT60-CC10,primary,epoxy,DGEBA epoxy resin LR 20 with cycloaliphatic amine hardener LH281 (10:3),glass_microballoon,"3M-type HGM T60 (true density 0.6 g/cc, crush strength 69 MPa)",0.7083,29.4,0.9141,0.1,,mechanical_mixing_cast,80.0,,,,,,dma,,30.0,ASTM D4065,,,,,,,,,2362.0,0.0315,,,,0.8,
W4382982980-104,W4382982980,EPT60-CC10,primary,epoxy,DGEBA epoxy resin LR 20 with cycloaliphatic amine hardener LH281 (10:3),glass_microballoon,"3M-type HGM T60 (true density 0.6 g/cc, crush strength 69 MPa)",0.7083,29.4,0.9141,0.1,,mechanical_mixing_cast,80.0,,,,,,dma,,50.0,ASTM D4065,,,,,,,,,2171.0,0.0386,,,,0.8,
W4382982980-105,W4382982980,EPT60-CC10,primary,epoxy,DGEBA epoxy resin LR 20 with cycloaliphatic amine hardener LH281 (10:3),glass_microballoon,"3M-type HGM T60 (true density 0.6 g/cc, crush strength 69 MPa)",0.7083,29.4,0.9141,0.1,,mechanical_mixing_cast,80.0,,,,,,dma,,60.0,ASTM D4065,,,,,,,,,1802.0,0.06409999999999999,,,,0.8,
W4382982980-106,W4382982980,EPT60-CC15,primary,epoxy,DGEBA epoxy resin LR 20 with cycloaliphatic amine hardener LH281 (10:3),glass_microballoon,"3M-type HGM T60 (true density 0.6 g/cc, crush strength 69 MPa)",0.7083,29.4,0.9141,0.15,,mechanical_mixing_cast,80.0,,,,,,dma,,30.0,ASTM D4065,,,,,,,,,1826.0,0.0313,,,,0.8,
W4382982980-107,W4382982980,EPT60-CC15,primary,epoxy,DGEBA epoxy resin LR 20 with cycloaliphatic amine hardener LH281 (10:3),glass_microballoon,"3M-type HGM T60 (true density 0.6 g/cc, crush strength 69 MPa)",0.7083,29.4,0.9141,0.15,,mechanical_mixing_cast,80.0,,,,,,dma,,50.0,ASTM D4065,,,,,,,,,1692.0,0.040799999999999996,,,,0.8,
W4382982980-108,W4382982980,EPT60-CC15,primary,epoxy,DGEBA epoxy resin LR 20 with cycloaliphatic amine hardener LH281 (10:3),glass_microballoon,"3M-type HGM T60 (true density 0.6 g/cc, crush strength 69 MPa)",0.7083,29.4,0.9141,0.15,,mechanical_mixing_cast,80.0,,,,,,dma,,60.0,ASTM D4065,,,,,,,,,1441.0,0.0621,,,,0.8,
W4382982980-109,W4382982980,EPT60-CC20,primary,epoxy,DGEBA epoxy resin LR 20 with cycloaliphatic amine hardener LH281 (10:3),glass_microballoon,"3M-type HGM T60 (true density 0.6 g/cc, crush strength 69 MPa)",0.7083,29.4,0.9141,0.2,,mechanical_mixing_cast,80.0,,,,,,dma,,30.0,ASTM D4065,,,,,,,,,2140.0,0.0335,,,,0.8,
W4382982980-110,W4382982980,EPT60-CC20,primary,epoxy,DGEBA epoxy resin LR 20 with cycloaliphatic amine hardener LH281 (10:3),glass_microballoon,"3M-type HGM T60 (true density 0.6 g/cc, crush strength 69 MPa)",0.7083,29.4,0.9141,0.2,,mechanical_mixing_cast,80.0,,,,,,dma,,50.0,ASTM D4065,,,,,,,,,1886.0,0.038700000000000005,,,,0.8,
W4382982980-111,W4382982980,EPT60-CC20,primary,epoxy,DGEBA epoxy resin LR 20 with cycloaliphatic amine hardener LH281 (10:3),glass_microballoon,"3M-type HGM T60 (true density 0.6 g/cc, crush strength 69 MPa)",0.7083,29.4,0.9141,0.2,,mechanical_mixing_cast,80.0,,,,,,dma,,60.0,ASTM D4065,,,,,,,,,1532.0,0.0554,,,,0.8,
W4382982980-112,W4382982980,EPT60-CC25,primary,epoxy,DGEBA epoxy resin LR 20 with cycloaliphatic amine hardener LH281 (10:3),glass_microballoon,"3M-type HGM T60 (true density 0.6 g/cc, crush strength 69 MPa)",0.7083,29.4,0.9141,0.25,,mechanical_mixing_cast,80.0,,,,,,dma,,30.0,ASTM D4065,,,,,,,,,2617.0,0.0289,,,,0.8,
W4382982980-113,W4382982980,EPT60-CC25,primary,epoxy,DGEBA epoxy resin LR 20 with cycloaliphatic amine hardener LH281 (10:3),glass_microballoon,"3M-type HGM T60 (true density 0.6 g/cc, crush strength 69 MPa)",0.7083,29.4,0.9141,0.25,,mechanical_mixing_cast,80.0,,,,,,dma,,50.0,ASTM D4065,,,,,,,,,2334.0,0.0342,,,,0.8,
W4382982980-114,W4382982980,EPT60-CC25,primary,epoxy,DGEBA epoxy resin LR 20 with cycloaliphatic amine hardener LH281 (10:3),glass_microballoon,"3M-type HGM T60 (true density 0.6 g/cc, crush strength 69 MPa)",0.7083,29.4,0.9141,0.25,,mechanical_mixing_cast,80.0,,,,,,dma,,60.0,ASTM D4065,,,,,,,,,2104.0,0.0584,,,,0.8,
W4382982980-115,W4382982980,EPT60-DD5,primary,epoxy,DGEBA epoxy resin LR 20 with cycloaliphatic amine hardener LH281 (10:3),glass_microballoon,"3M-type HGM T60 (true density 0.6 g/cc, crush strength 69 MPa)",0.5529,55.04,0.9141,0.05,,mechanical_mixing_cast,80.0,,,,,,dma,,30.0,ASTM D4065,,,,,,,,,1177.0,0.028,,,,0.8,
W4382982980-116,W4382982980,EPT60-DD5,primary,epoxy,DGEBA epoxy resin LR 20 with cycloaliphatic amine hardener LH281 (10:3),glass_microballoon,"3M-type HGM T60 (true density 0.6 g/cc, crush strength 69 MPa)",0.5529,55.04,0.9141,0.05,,mechanical_mixing_cast,80.0,,,,,,dma,,50.0,ASTM D4065,,,,,,,,,1077.0,0.037200000000000004,,,,0.8,
W4382982980-117,W4382982980,EPT60-DD5,primary,epoxy,DGEBA epoxy resin LR 20 with cycloaliphatic amine hardener LH281 (10:3),glass_microballoon,"3M-type HGM T60 (true density 0.6 g/cc, crush strength 69 MPa)",0.5529,55.04,0.9141,0.05,,mechanical_mixing_cast,80.0,,,,,,dma,,60.0,ASTM D4065,,,,,,,,,863.0,0.0564,,,,0.8,
W4382982980-118,W4382982980,EPT60-DD10,primary,epoxy,DGEBA epoxy resin LR 20 with cycloaliphatic amine hardener LH281 (10:3),glass_microballoon,"3M-type HGM T60 (true density 0.6 g/cc, crush strength 69 MPa)",0.5529,55.04,0.9141,0.1,,mechanical_mixing_cast,80.0,,,,,,dma,,30.0,ASTM D4065,,,,,,,,,2479.0,0.0298,,,,0.8,
W4382982980-119,W4382982980,EPT60-DD10,primary,epoxy,DGEBA epoxy resin LR 20 with cycloaliphatic amine hardener LH281 (10:3),glass_microballoon,"3M-type HGM T60 (true density 0.6 g/cc, crush strength 69 MPa)",0.5529,55.04,0.9141,0.1,,mechanical_mixing_cast,80.0,,,,,,dma,,50.0,ASTM D4065,,,,,,,,,2235.0,0.039200000000000006,,,,0.8,
W4382982980-120,W4382982980,EPT60-DD10,primary,epoxy,DGEBA epoxy resin LR 20 with cycloaliphatic amine hardener LH281 (10:3),glass_microballoon,"3M-type HGM T60 (true density 0.6 g/cc, crush strength 69 MPa)",0.5529,55.04,0.9141,0.1,,mechanical_mixing_cast,80.0,,,,,,dma,,60.0,ASTM D4065,,,,,,,,,1594.0,0.0761,,,,0.8,
W4382982980-121,W4382982980,EPT60-DD15,primary,epoxy,DGEBA epoxy resin LR 20 with cycloaliphatic amine hardener LH281 (10:3),glass_microballoon,"3M-type HGM T60 (true density 0.6 g/cc, crush strength 69 MPa)",0.5529,55.04,0.9141,0.15,,mechanical_mixing_cast,80.0,,,,,,dma,,30.0,ASTM D4065,,,,,,,,,2402.0,0.0375,,,,0.8,
W4382982980-122,W4382982980,EPT60-DD15,primary,epoxy,DGEBA epoxy resin LR 20 with cycloaliphatic amine hardener LH281 (10:3),glass_microballoon,"3M-type HGM T60 (true density 0.6 g/cc, crush strength 69 MPa)",0.5529,55.04,0.9141,0.15,,mechanical_mixing_cast,80.0,,,,,,dma,,50.0,ASTM D4065,,,,,,,,,1953.0,0.0429,,,,0.8,
W4382982980-123,W4382982980,EPT60-DD15,primary,epoxy,DGEBA epoxy resin LR 20 with cycloaliphatic amine hardener LH281 (10:3),glass_microballoon,"3M-type HGM T60 (true density 0.6 g/cc, crush strength 69 MPa)",0.5529,55.04,0.9141,0.15,,mechanical_mixing_cast,80.0,,,,,,dma,,60.0,ASTM D4065,,,,,,,,,1291.0,0.1194,,,,0.8,
W4382982980-124,W4382982980,EPT60-DD20,primary,epoxy,DGEBA epoxy resin LR 20 with cycloaliphatic amine hardener LH281 (10:3),glass_microballoon,"3M-type HGM T60 (true density 0.6 g/cc, crush strength 69 MPa)",0.5529,55.04,0.9141,0.2,,mechanical_mixing_cast,80.0,,,,,,dma,,30.0,ASTM D4065,,,,,,,,,2119.0,0.0304,,,,0.8,
W4382982980-125,W4382982980,EPT60-DD20,primary,epoxy,DGEBA epoxy resin LR 20 with cycloaliphatic amine hardener LH281 (10:3),glass_microballoon,"3M-type HGM T60 (true density 0.6 g/cc, crush strength 69 MPa)",0.5529,55.04,0.9141,0.2,,mechanical_mixing_cast,80.0,,,,,,dma,,50.0,ASTM D4065,,,,,,,,,1979.0,0.038299999999999994,,,,0.8,
W4382982980-126,W4382982980,EPT60-DD20,primary,epoxy,DGEBA epoxy resin LR 20 with cycloaliphatic amine hardener LH281 (10:3),glass_microballoon,"3M-type HGM T60 (true density 0.6 g/cc, crush strength 69 MPa)",0.5529,55.04,0.9141,0.2,,mechanical_mixing_cast,80.0,,,,,,dma,,60.0,ASTM D4065,,,,,,,,,1726.0,0.0541,,,,0.8,
W4382982980-127,W4382982980,EPT60-DD25,primary,epoxy,DGEBA epoxy resin LR 20 with cycloaliphatic amine hardener LH281 (10:3),glass_microballoon,"3M-type HGM T60 (true density 0.6 g/cc, crush strength 69 MPa)",0.5529,55.04,0.9141,0.25,,mechanical_mixing_cast,80.0,,,,,,dma,,30.0,ASTM D4065,,,,,,,,,2439.0,0.0317,,,,0.8,
