Repository: Harshelite2503/foamsim-agent

# FoamSim-Agent

**Can AI coding agents run trustworthy micromechanics simulations of hollow-particle composites?**

A validated, composable Python toolkit for syntactic-foam micromechanics (`foamsim`), agent skills that teach a
coding agent its API, and a benchmark of agent-generated simulation pipelines graded on code features, execution,
and agreement with analytical references *and* experimental data (FoamGPT).

(README expanded below after the toolkit is complete.)

File: data/foamgpt_psp.csv (part 9 of 9)
record_id,paper_id,sample_label,data_origin,matrix_class,matrix_name,particle_type,particle_grade,particle_true_density_g_cc,particle_mean_diameter_um,particle_wall_thickness_ratio,particle_volume_fraction,particle_weight_fraction,process_route,cure_or_process_temperature_c,additional_fillers,measured_density_g_cc,theoretical_density_g_cc,matrix_porosity_fraction,particle_breakage_fraction,test_type,strain_rate_per_s,temperature_c,standard,modulus_mpa,strength_mpa,strain_at_failure,energy_absorption_mj_m3,plateau_stress_mpa,densification_strain,specific_modulus_mpa_per_g_cc,specific_strength_mpa_per_g_cc,storage_modulus_mpa,loss_tangent,thermal_conductivity_w_mk,cte_per_k,moisture_uptake_pct,extractor_confidence,flags
W4394064675-004,W4394064675,"SANDWICH PANEL (SF) - not bare foam: syntactic foam core + E-glass/epoxy skins, MCLT prediction, in-plane shear modulus (Gxy)s",model,other_thermoset,Phenolic resin core matrix; epoxy in the E-glass/epoxy face skins,fly_ash_cenosphere,Dry fly ash cenospheres in the core,0.45,150.0,0.9,,,other,,"Woven 0/90 E-glass fabric/epoxy face skins. Whole sandwich panel, not bare foam.",,,,,shear,,,,1002.3,,,,,,,,,,,,,0.75,
W4394064675-005,W4394064675,"SANDWICH PANEL (SF) - not bare foam: in-plane shear modulus, EXPERIMENTAL value quoted from ref [3] Amith Kumar S.J., Sabeel Ahmed K., JRPC 2013",secondary,other_thermoset,Phenolic resin core matrix; epoxy in the E-glass/epoxy face skins,fly_ash_cenosphere,Dry fly ash cenospheres in the core,,,,,,other,,"Woven 0/90 E-glass fabric/epoxy face skins. Whole sandwich panel, not bare foam.",,,,,shear,,,,961.0,,,,,,,,,,,,,0.7,
W4394064675-006,W4394064675,"SANDWICH PANEL (SF) - not bare foam: transverse shear modulus (Gyz)s = (Gxz)s, MCLT prediction",model,other_thermoset,Phenolic resin core matrix; epoxy in the E-glass/epoxy face skins,fly_ash_cenosphere,Dry fly ash cenospheres in the core,0.45,150.0,0.9,,,other,,"Woven 0/90 E-glass fabric/epoxy face skins. Whole sandwich panel, not bare foam.",,,,,shear,,,,983.8,,,,,,,,,,,,,0.75,
W4394064675-007,W4394064675,"SANDWICH PANEL (SF) - not bare foam: transverse shear modulus, EXPERIMENTAL value quoted from ref [3] Amith Kumar S.J., Sabeel Ahmed K., JRPC 2013",secondary,other_thermoset,Phenolic resin core matrix; epoxy in the E-glass/epoxy face skins,fly_ash_cenosphere,Dry fly ash cenospheres in the core,,,,,,other,,"Woven 0/90 E-glass fabric/epoxy face skins. Whole sandwich panel, not bare foam.",,,,,shear,,,,1035.0,,,,,,,,,,,,,0.7,
W4400769732-000,W4400769732,"CS 63-150 um, 20 mm die, sintered 1050 C",primary,other,"none - matrix-less (binderless) syntactic foam, cenospheres sintered to each other",fly_ash_cenosphere,"CS2 fraction 63-150 um, Donetsk coal fly ash, washed, dried 105 C/12 h, heat treated 1100 C/30 min",,,,,1.0,powder_metallurgy,1050.0,,0.97,,,,compression,,,,,11.0,,,,,,11.34020618556701,,,,,,0.8,particle_weight_fraction_out_of_range
W4400769732-001,W4400769732,"CS 63-150 um, 20 mm die, sintered 1300 C",primary,other,"none - matrix-less (binderless) syntactic foam, cenospheres sintered to each other",fly_ash_cenosphere,"CS2 fraction 63-150 um, Donetsk coal fly ash",,,,,1.0,powder_metallurgy,1300.0,,2.3,,,,compression,,,,,312.0,,,,,,135.6521739130435,,,,,,0.8,particle_weight_fraction_out_of_range
W4400769732-002,W4400769732,"CS 63-150 um, 30 mm die, sintered 1050 C",primary,other,none - matrix-less (binderless) syntactic foam,fly_ash_cenosphere,"CS2 fraction 63-150 um, Donetsk coal fly ash",,,,,1.0,powder_metallurgy,1050.0,,0.81,,,,other,,,,,,,,,,,,,,,,,0.8,particle_weight_fraction_out_of_range
W4400769732-003,W4400769732,"CS 63-150 um, 30 mm die, sintered 1200 C",primary,other,none - matrix-less (binderless) syntactic foam,fly_ash_cenosphere,"CS2 fraction 63-150 um, Donetsk coal fly ash",,,,,1.0,powder_metallurgy,1200.0,,1.87,,,,other,,,,,,,,,,,,,,,,,0.8,particle_weight_fraction_out_of_range
W4400769732-004,W4400769732,"CS 63-150 um, 50 mm die, sintered 1050 C (incl. sample SPS-951)",primary,other,none - matrix-less (binderless) syntactic foam,fly_ash_cenosphere,"CS2 fraction 63-150 um, Donetsk coal fly ash",,,,,1.0,powder_metallurgy,1050.0,,0.54,,,0.03,other,,,,,,,,,,,,,,,,,0.8,particle_weight_fraction_out_of_range
W4400769732-005,W4400769732,"CS 63-150 um, 50 mm die, sintered 1150 C",primary,other,none - matrix-less (binderless) syntactic foam,fly_ash_cenosphere,"CS2 fraction 63-150 um, Donetsk coal fly ash",,,,,1.0,powder_metallurgy,1150.0,,0.75,,,0.03,other,,,,,,,,,,,,,,,,,0.8,particle_weight_fraction_out_of_range
W4400769732-006,W4400769732,"CS 150-250 um, 20 mm die, sintered 1050 C",primary,other,none - matrix-less (binderless) syntactic foam,fly_ash_cenosphere,"CS1 fraction 150-250 um, Donetsk coal fly ash",,,,,1.0,powder_metallurgy,1050.0,,0.93,,,,other,,,,,,,,,,,,,,,,,0.8,particle_weight_fraction_out_of_range
W4400769732-007,W4400769732,"CS 150-250 um, 20 mm die, sintered 1200 C",primary,other,none - matrix-less (binderless) syntactic foam,fly_ash_cenosphere,"CS1 fraction 150-250 um, Donetsk coal fly ash",,,,,1.0,powder_metallurgy,1200.0,,1.96,,,,other,,,,,,,,,,,,,,,,,0.8,particle_weight_fraction_out_of_range
W4400769732-008,W4400769732,"Fully dense sintered cenosphere material (Rice model extrapolation, this paper)",model,other,none - fully dense sintered cenosphere aluminosilicate (zero porosity limit of the Rice model fit),fly_ash_cenosphere,"CS2 fraction 63-150 um, Donetsk coal fly ash",,,,,1.0,powder_metallurgy,,,,,0.0,,compression,,,,,411.1,,,,,,,,,,,,0.75,particle_weight_fraction_out_of_range
W4402552484-000,W4402552484,"VE-0 (pure vinyl ester resin, 0 vol% microballoon)",primary,vinyl_ester,"VE-200 bisphenol-A epoxy based vinyl ester dissolved in styrene (Iran Chemical Industries Complex), 65% solids, resin density 1.13 g/cm3; MEKP hardener 2 wt%, cobalt naphthenate + dimethylaniline accelerators",glass_microballoon,H38H (Pishro Mobtaker Peyvand),0.38,45.0,,0.0,,mechanical_mixing_cast,80.0,,1.04,0.878,,,compression,,,ASTM D695,1080.0,80.0,,,,,1040.0,76.9,,,,,,0.75,
W4402552484-001,W4402552484,"VE-0 (pure vinyl ester resin, 0 vol% microballoon)",primary,vinyl_ester,"VE-200 bisphenol-A epoxy based vinyl ester dissolved in styrene (Iran Chemical Industries Complex), 65% solids, resin density 1.13 g/cm3; MEKP hardener 2 wt%, cobalt naphthenate + dimethylaniline accelerators",glass_microballoon,H38H (Pishro Mobtaker Peyvand),0.38,45.0,,0.0,,mechanical_mixing_cast,80.0,,1.04,0.878,,,tension,,,ASTM D638,3000.0,45.0,,,,,2880.0,43.2,,,,,,0.7,
W4402552484-002,W4402552484,VE-20 (20 vol% glass microballoon),primary,vinyl_ester,"VE-200 bisphenol-A epoxy based vinyl ester dissolved in styrene (Iran Chemical Industries Complex), 65% solids, resin density 1.13 g/cm3; MEKP hardener 2 wt%, cobalt naphthenate + dimethylaniline accelerators",glass_microballoon,H38H (Pishro Mobtaker Peyvand),0.38,45.0,,0.2,,mechanical_mixing_cast,80.0,1 wt% 3-(triethoxysilyl)propylamine silane surface treatment on the microballoons,0.88,0.784,,,compression,,,ASTM D695,1110.0,70.0,,,,,1260.0,79.5,,,,,,0.75,
W4402552484-003,W4402552484,VE-20 (20 vol% glass microballoon),primary,vinyl_ester,"VE-200 bisphenol-A epoxy based vinyl ester dissolved in styrene (Iran Chemical Industries Complex), 65% solids, resin density 1.13 g/cm3",glass_microballoon,H38H (Pishro Mobtaker Peyvand),0.38,45.0,,0.2,,mechanical_mixing_cast,80.0,1 wt% 3-(triethoxysilyl)propylamine silane surface treatment on the microballoons,0.88,0.784,,,tension,,,ASTM D638,2750.0,28.0,,,,,2650.0,32.8,,,,,,0.7,
W4402552484-004,W4402552484,VE-40 (40 vol% glass microballoon),primary,vinyl_ester,"VE-200 bisphenol-A epoxy based vinyl ester dissolved in styrene (Iran Chemical Industries Complex), 65% solids, resin density 1.13 g/cm3",glass_microballoon,H38H (Pishro Mobtaker Peyvand),0.38,45.0,,0.4,,mechanical_mixing_cast,80.0,1 wt% 3-(triethoxysilyl)propylamine silane surface treatment on the microballoons,0.7,0.69,,,compression,,,ASTM D695,1130.0,60.0,,,,,1610.0,85.7,,,,,,0.8,
W4402552484-005,W4402552484,VE-40 (40 vol% glass microballoon),primary,vinyl_ester,"VE-200 bisphenol-A epoxy based vinyl ester dissolved in styrene (Iran Chemical Industries Complex), 65% solids, resin density 1.13 g/cm3",glass_microballoon,H38H (Pishro Mobtaker Peyvand),0.38,45.0,,0.4,,mechanical_mixing_cast,80.0,1 wt% 3-(triethoxysilyl)propylamine silane surface treatment on the microballoons,0.7,0.69,,,tension,,,ASTM D638,3500.0,31.0,,,,,5000.0,44.3,,,,,,0.8,
W4402552484-006,W4402552484,VE-60 (60 vol% glass microballoon),primary,vinyl_ester,"VE-200 bisphenol-A epoxy based vinyl ester dissolved in styrene (Iran Chemical Industries Complex), 65% solids, resin density 1.13 g/cm3",glass_microballoon,H38H (Pishro Mobtaker Peyvand),0.38,45.0,,0.6,,mechanical_mixing_cast,80.0,1 wt% 3-(triethoxysilyl)propylamine silane surface treatment on the microballoons,0.56,0.596,0.0604,,compression,,,ASTM D695,1250.0,55.0,,,,,2230.0,98.2,,,,,,0.8,
W4402552484-007,W4402552484,VE-60 (60 vol% glass microballoon),primary,vinyl_ester,"VE-200 bisphenol-A epoxy based vinyl ester dissolved in styrene (Iran Chemical Industries Complex), 65% solids, resin density 1.13 g/cm3",glass_microballoon,H38H (Pishro Mobtaker Peyvand),0.38,45.0,,0.6,,mechanical_mixing_cast,80.0,1 wt% 3-(triethoxysilyl)propylamine silane surface treatment on the microballoons,0.56,0.596,0.0604,,tension,,,ASTM D638,3120.0,17.0,,,,,5570.0,30.3,,,,,,0.8,
W4402552484-008,W4402552484,"Gupta group vinyl ester foam, 30 vol% microballoon (rho_p = 0.32 g/cm3) - quoted from ref. [1] Gupta N, Ye R, Porfiri M, Compos. B Eng. 2010;41(3):236-45",secondary,vinyl_ester,,glass_microballoon,,0.32,,,0.3,,mechanical_mixing_cast,,,,,,,compression,,,,2500.0,75.0,,,,,2740.0,,,,,,,0.45,
W4402552484-009,W4402552484,"Gupta group vinyl ester foam, 30 vol% microballoon (rho_p = 0.32 g/cm3) - quoted from ref. [1] Gupta N, Ye R, Porfiri M, Compos. B Eng. 2010;41(3):236-45",secondary,vinyl_ester,,glass_microballoon,,0.32,,,0.3,,mechanical_mixing_cast,,,,,,,tension,,,,3250.0,27.0,,,,,3550.0,,,,,,,0.45,
W4402552484-010,W4402552484,"Gupta group vinyl ester foam, 40 vol% microballoon (rho_p = 0.32 g/cm3) - quoted from ref. [1] Gupta N, Ye R, Porfiri M, Compos. B Eng. 2010;41(3):236-45",secondary,vinyl_ester,,glass_microballoon,,0.32,,,0.4,,mechanical_mixing_cast,,,,,,,compression,,,,2680.0,70.0,,,,,3150.0,,,,,,,0.45,
W4402552484-011,W4402552484,"Gupta group vinyl ester foam, 40 vol% microballoon (rho_p = 0.32 g/cm3) - quoted from ref. [1] Gupta N, Ye R, Porfiri M, Compos. B Eng. 2010;41(3):236-45",secondary,vinyl_ester,,glass_microballoon,,0.32,,,0.4,,mechanical_mixing_cast,,,,,,,tension,,,,3390.0,25.0,,,,,3990.0,,,,,,,0.45,
W4402552484-012,W4402552484,"Gupta group vinyl ester foam, 50 vol% microballoon (rho_p = 0.32 g/cm3) - quoted from ref. [1] Gupta N, Ye R, Porfiri M, Compos. B Eng. 2010;41(3):236-45",secondary,vinyl_ester,,glass_microballoon,,0.32,,,0.5,,mechanical_mixing_cast,,,,,,,compression,,,,2420.0,58.0,,,,,2990.0,,,,,,,0.4,
W4402552484-013,W4402552484,"Gupta group vinyl ester foam, 50 vol% microballoon (rho_p = 0.32 g/cm3) - quoted from ref. [1] Gupta N, Ye R, Porfiri M, Compos. B Eng. 2010;41(3):236-45",secondary,vinyl_ester,,glass_microballoon,,0.32,,,0.5,,mechanical_mixing_cast,,,,,,,tension,,,,3140.0,8.0,,,,,4410.0,,,,,,,0.35,
W4402552484-014,W4402552484,"Gupta group vinyl ester foam, 60 vol% microballoon (rho_p = 0.32 g/cm3) - quoted from ref. [1] Gupta N, Ye R, Porfiri M, Compos. B Eng. 2010;41(3):236-45",secondary,vinyl_ester,,glass_microballoon,,0.32,,,0.6,,mechanical_mixing_cast,,,,,,,compression,,,,2760.0,55.0,,,,,3040.0,,,,,,,0.4,
W4402552484-015,W4402552484,"Gupta group vinyl ester foam, 60 vol% microballoon (rho_p = 0.32 g/cm3) - quoted from ref. [1] Gupta N, Ye R, Porfiri M, Compos. B Eng. 2010;41(3):236-45",secondary,vinyl_ester,,glass_microballoon,,0.32,,,0.6,,mechanical_mixing_cast,,,,,,,tension,,,,3730.0,7.0,,,,,4640.0,,,,,,,0.35,
W4406918173-000,W4406918173,Perlite/Al2024,primary,aluminum,"Aluminium alloy 2024 (3.9% Cu, 1.4% Mg, 0.34% Mn, 0.33% Fe, 0.24% Si, 0.2% Zn, 0.1% Cr)",other,"expanded perlite, sieved to 2.5-4.5 mm",0.24,,,0.668,,vacuum_assisted,560.0,,1.09,,,,compression,,,ISO 13314 (plateau stress = mean stress between 20 and 40% strain),3970.0,,,5.4,14.12,0.65,3642.201834862385,,,,,,,0.8,
W4406918173-001,W4406918173,LECA/Al2024,primary,aluminum,"Aluminium alloy 2024 (3.9% Cu, 1.4% Mg, 0.34% Mn, 0.33% Fe, 0.24% Si, 0.2% Zn, 0.1% Cr)",other,"LECA (light expanded clay aggregate), sieved to 2.5-4.5 mm",0.55,,,0.6277,,vacuum_assisted,560.0,,1.385,,,,compression,,,ISO 13314 (plateau stress = mean stress between 20 and 40% strain),6190.0,,,11.2,19.31,0.69,4469.314079422383,,,,,,,0.8,
W4406918173-002,W4406918173,Pumice/Al2024,primary,aluminum,"Aluminium alloy 2024 (3.9% Cu, 1.4% Mg, 0.34% Mn, 0.33% Fe, 0.24% Si, 0.2% Zn, 0.1% Cr)",other,"pumice, sieved to 2.5-4.5 mm",1.3,,,0.5,,vacuum_assisted,560.0,,2.05,,,,compression,,,ISO 13314 (plateau stress = mean stress between 20 and 40% strain),7200.0,,,17.5,31.1,0.6,3512.19512195122,,,,,,,0.8,
W4406918173-003,W4406918173,"Zhang et al. (8), 2007 [ref. 8: Zhang L, Zhao Y, J Composite Materials 2007;41(17):2105-17]",secondary,aluminum,Al,ceramic_hollow,Porous ceramic spheres,,,,,,pressure_infiltration,,,,,,,compression,,,,,,,,41.0,0.3,,,,,,,,0.6,
W4406918173-004,W4406918173,"Luong et al. (11), 2013 [ref. 11: Luong DD et al., J Alloys Compd 2013;550:412-22]",secondary,aluminum,Al A356,ceramic_hollow,SiC hollow spheres (SiCHS),,,,,,pressure_infiltration,,,,,,,compression,,,,,181.0,,,126.0,0.45,,,,,,,,0.6,
W4406918173-005,W4406918173,"Altenaiji et al. (12), 2014 [ref. 12: Altenaiji M et al., Materials & Design 2014;59:296-302]",secondary,aluminum,Al7075,ceramic_hollow,Ceramic micro-spheres,,,,,,pressure_infiltration,,,,,,,compression,,,,,160.0,,,148.0,0.43,,,,,,,,0.6,
W4406918173-006,W4406918173,"Katona et al. (13), 2019 [ref. 13: Katona B et al., Mater Sci Eng A 2019;739:140-8]",secondary,aluminum,"Al99,5",ceramic_hollow,Ceramic hollow spheres,,,,,,pressure_infiltration,,,,,,,compression,,,,,50.0,,,51.0,,,,,,,,,0.6,
W4406918173-007,W4406918173,"Santa Maria et al. (14), 2014 [ref. 14: Santa Maria J et al., Al-A380-Al2O3 syntactic foams, 2012]",secondary,aluminum,Al A380,ceramic_hollow,Al2O3 hollow spheres,,,,,,pressure_infiltration,,,,,,,compression,,,,,181.0,,,138.0,0.43,,,,,,,,0.6,
W4406918173-008,W4406918173,"Su et al. (15), 2019 [ref. 15: Su M, Wang H, Hao H, Adv Eng Mater 2019;21(8):1900183]",secondary,aluminum,Cp-Al,ceramic_hollow,Al2O3 hollow spheres,,,,,,stir_casting,,,,,,,compression,,,,,61.0,,,46.0,0.46,,,,,,,,0.6,
W4406918173-009,W4406918173,"Pan et al. (16), 2020 [ref. 16: Pan L et al., J Porous Materials 2020;27:1127-37]",secondary,aluminum,Al6061,ceramic_hollow,Al2O3 hollow spheres,,,,,,other,,,,,,,compression,,,,,65.0,,,74.0,0.58,,,,,,,,0.6,
W4406918173-010,W4406918173,"Licitra et al. (17), 2015 [ref. 17: Licitra L et al., Materials & Design 2015;66:504-15]",secondary,aluminum,A356,ceramic_hollow,Alumina hollow particles,,,,,,other,,,,,,,compression,,,,,106.0,,,62.0,0.6,,,,,,,,0.6,
W4406918173-011,W4406918173,"Weise et al. (19), 2007 [ref. 19: Weise J et al., Adv Eng Mater 2007;9(1-2):52-6]",secondary,aluminum,Al,fly_ash_cenosphere,Cenospheres,,,,,,pressure_infiltration,,,,,,,compression,,,,,190.0,,,180.0,0.45,,,,,,,,0.6,
W4406918173-012,W4406918173,"Zou et al. (20), 2013 [ref. 20: Zou L et al., Materials & Design 2013;45:555-60]",secondary,aluminum,Al 6061,fly_ash_cenosphere,Cenospheres,,,,,,pressure_infiltration,,,,,,,compression,,,,,45.0,,,40.0,0.5,,,,,,,,0.6,
W4406918173-013,W4406918173,"Akinwekomi et al. (21), 2019 [ref. 21: Akinwekomi AD et al., Metall Mater Trans A 2019;50:4257-60]",secondary,aluminum,Cp-Al,fly_ash_cenosphere,Cenospheres (fly ash),,,,,,powder_metallurgy,,,,,,,compression,,,,,38.0,,,26.0,0.6,,,,,,,,0.6,
W4406918173-014,W4406918173,"Manakari et al. (22), 2017 [ref. 22: Manakari V et al., Materials 2017;10(9):997]",secondary,magnesium,Pure Mg,fly_ash_cenosphere,Cenospheres / hollow glass microballoons,,,,,,other,,,,,,,compression,,,,,66.0,,,,0.15,,,,,,,,0.6,
W4406918173-015,W4406918173,"Sahu et al. (23), 2019 [ref. 23: Sahu S et al., Mater Sci Technol 2019;35(7):856-64]",secondary,aluminum,Al AA2014,fly_ash_cenosphere,Cenospheres,,,,,,stir_casting,,,,,,,compression,,,,,133.0,,,,0.52,,,,,,,,0.6,
W4406918173-016,W4406918173,"Tao et al. (24), 2009 [ref. 24: Tao X, Zhang L, Zhao Y, Materials & Design 2009;30(7):2732-6]",secondary,aluminum,Al 6082,ceramic_hollow,Bimodal ceramic microspheres,,,,,,other,,,,,,,compression,,,,,53.0,,,63.0,0.43,,,,,,,,0.6,
W4406918173-017,W4406918173,"Bonabi et al. (29) [ref. 29: Bonabi SB et al., Materials & Design 2014;64:310-5], AlSi5Cu1Mg / LECA",secondary,aluminum,"AlSi5Cu1Mg (5.4 wt% Si, 1.5 wt% Cu)",other,LECA (light expanded clay aggregate),,,,,,other,,,,,,,compression,,,,,35.9,,18.0,,0.52,,,,,,,,0.6,
W4406918173-018,W4406918173,"Taherishargh et al. (31) [ref. 31: Taherishargh M et al., Mater Sci Eng A 2015;635:102-8], pumice/aluminium",secondary,aluminum,aluminium alloy (not specified in this paper),other,pumice (low-cost natural porous volcanic glass),,,,,,other,,,,,,,compression,,,,,,,24.8,68.25,,,,,,,,,0.6,
W4407161210-000,W4407161210,"SLA-220 (virgin, 23 C)",primary,other_thermoset,"Silicone elastomer (SLA-220 superlight ablator, Lockheed Martin Corporation)",glass_microballoon,,0.18,,,0.917,0.643,other,,"Silica fibers, 4.7 mass% / 0.5 bulk volume%, density 2.2 g/cm3",0.25,,,,other,,23.0,,,,,,,,,,,,,,,0.75,particle_volume_fraction_out_of_range
W4407161210-001,W4407161210,"SLA-220 (charred, pyrolyzed to 900 C)",primary,other_thermoset,"Silicone elastomer (SLA-220 superlight ablator, Lockheed Martin Corporation)",glass_microballoon,,0.18,,,0.917,0.643,other,,"Silica fibers, 4.7 mass% / 0.5 bulk volume%, density 2.2 g/cm3",,,,,other,,900.0,,,,,,,,,,,,,,,0.6,particle_volume_fraction_out_of_range
W4407161210-002,W4407161210,"SLA-561V (virgin, 23 C)",primary,other_thermoset,"Silicone elastomer (SLA-561V superlight ablator, Lockheed Martin Corporation)",glass_microballoon,,0.18,,,0.439,0.351,other,,"Phenolic microballoons (density 0.092 g/cm3, 5.85 mass%, 14.35 bulk volume%); cork filler (0.186 g/cm3, 29.22 mass%, 35.6 bulk volume%); silica fibers (2.2 g/cm3, 2.92 mass%, 0.3 bulk volume%); carbon fibers (1.85 g/cm3, 2.34 mass%, 0.3 bulk volume%). Combined silica + phenolic microballoon bulk volume fraction is ~0.58.",0.225,,,,other,,23.0,,,,,,,,,,,,,,,0.75,
W4407161210-003,W4407161210,"SLA-561V (charred, pyrolyzed to 900 C)",primary,other_thermoset,"Silicone elastomer (SLA-561V superlight ablator, Lockheed Martin Corporation)",glass_microballoon,,0.18,,,0.439,0.351,other,,"Phenolic microballoons (0.092 g/cm3, 5.85 mass%, 14.35 bulk volume%); cork (0.186 g/cm3, 29.22 mass%, 35.6 bulk volume%); silica fibers (2.92 mass%); carbon fibers (2.34 mass%).",,,,,other,,900.0,,,,,,,,,,,,,,,0.6,
W4413240260-000,W4413240260,0 vol% K15 (neat epoxy baseline),primary,epoxy,bis-A epoxy resin cured with cycloaliphatic amine hardener (100:30 phr),glass_microballoon,K15 hollow silica microballoons (glass-clad),,40.0,,0.0,,vacuum_assisted,60.0,,1.15,,0.027,,flexure,,23.0,ASTM D790,2690.0,85.0,,,,,2339.130434782609,73.91304347826087,,,,,,0.8,
W4413240260-001,W4413240260,30 vol% K15,primary,epoxy,bis-A epoxy resin cured with cycloaliphatic amine hardener (100:30 phr),glass_microballoon,K15 hollow silica microballoons (glass-clad),,40.0,,0.3,,vacuum_assisted,60.0,,,,,,flexure,,23.0,ASTM D790,3120.0,96.0,,,,,,,,,,,,0.8,
W4413240260-002,W4413240260,40 vol% K15,primary,epoxy,bis-A epoxy resin cured with cycloaliphatic amine hardener (100:30 phr),glass_microballoon,K15 hollow silica microballoons (glass-clad),,40.0,,0.4,,vacuum_assisted,60.0,,,,,,other,,23.0,,,,,,,,,,,,,,,0.7,
W4413240260-003,W4413240260,50 vol% K15,primary,epoxy,bis-A epoxy resin cured with cycloaliphatic amine hardener (100:30 phr),glass_microballoon,K15 hollow silica microballoons (glass-clad),,40.0,,0.5,,vacuum_assisted,60.0,,0.63,,0.184,,flexure,,23.0,ASTM D790,,,,,,,,,,,,,,0.8,
W4414365110-000,W4414365110,NE,primary,epoxy,Lapox L12 epoxy with K6 hardener,other,,,,,0.0,,mechanical_mixing_cast,25.0,,1.21,,,,impact,,25.0,ASTM D7136,,,,,,,,,,,,,,0.85,
W4414365110-003,W4414365110,SFC20,primary,epoxy,Lapox L12 epoxy with K6 hardener,fly_ash_cenosphere,CIL 100,,,,0.2,,mechanical_mixing_cast,25.0,,1.115,,,,impact,,25.0,ASTM D7136,,,,,,,,,,,,,,0.85,
W4414365110-006,W4414365110,SFR20,primary,epoxy,Lapox L12 epoxy with K6 hardener,other,CRMB60 rubber crumb,,,,0.2,,mechanical_mixing_cast,25.0,,1.53,,,,impact,,25.0,ASTM D7136,,,,,,,,,,,,,,0.85,
W4414365110-009,W4414365110,SFC40,primary,epoxy,Lapox L12 epoxy with K6 hardener,fly_ash_cenosphere,CIL 100,,,,0.4,,mechanical_mixing_cast,25.0,,1.03,,,,impact,,25.0,ASTM D7136,,,,,,,,,,,,,,0.75,
W4414365110-012,W4414365110,SFR40,primary,epoxy,Lapox L12 epoxy with K6 hardener,other,CRMB60 rubber crumb,,,,0.4,,mechanical_mixing_cast,25.0,,1.58,,,,impact,,25.0,ASTM D7136,,,,,,,,,,,,,,0.75,
W4414365110-015,W4414365110,SFC60,primary,epoxy,Lapox L12 epoxy with K6 hardener,fly_ash_cenosphere,CIL 100,,,,0.6,,mechanical_mixing_cast,25.0,,1.005,,,,impact,,25.0,ASTM D7136,,,,,,,,,,,,,,0.85,
W4414365110-018,W4414365110,SFR60,primary,epoxy,Lapox L12 epoxy with K6 hardener,other,CRMB60 rubber crumb,,,,0.6,,mechanical_mixing_cast,25.0,,1.63,,,,impact,,25.0,ASTM D7136,,,,,,,,,,,,,,0.85,
W7137461020-000,W7137461020,S60 base ink - cast,primary,epoxy,EPON 815C epoxy resin with Epikure 3230 curing agent (3.13:1 by weight),glass_microballoon,3M S60,0.6,30.0,0.901,,,mechanical_mixing_cast,125.0,1 wt% fumed silica (relative to epoxy weight) plus a thixotropic additive paste (TAP); glass microballoons added at 40 wt% relative to the weight of epoxy,,,,,tension,,25.0,ASTM D638 Type V,598.0,27.5,,,,,,,,,,,,0.85,
W7137461020-001,W7137461020,iM16K base ink - cast,primary,epoxy,EPON 815C epoxy resin with Epikure 3230 curing agent (3.13:1 by weight),glass_microballoon,3M iM16K,0.46,20.0,0.928,,,mechanical_mixing_cast,125.0,1 wt% fumed silica (relative to epoxy weight) plus a thixotropic additive paste (TAP); glass microballoons added at 40 wt% relative to the weight of epoxy,,,,,tension,,25.0,ASTM D638 Type V,577.0,28.74,,,,,,,,,,,,0.85,
W7137461020-002,W7137461020,iM30K base ink - cast,primary,epoxy,EPON 815C epoxy resin with Epikure 3230 curing agent (3.13:1 by weight),glass_microballoon,3M iM30K,0.6,15.3,0.908,,,mechanical_mixing_cast,125.0,1 wt% fumed silica (relative to epoxy weight) plus a thixotropic additive paste (TAP); glass microballoons added at 40 wt% relative to the weight of epoxy,,,,,tension,,25.0,ASTM D638 Type V,674.0,33.58,,,,,888.0,44.2,,,,,,0.8,
W7137461020-003,W7137461020,"Base ink (iM30K section representative) - DIW printed, 0 deg",primary,epoxy,EPON 815C epoxy resin with Epikure 3230 curing agent (3.13:1 by weight),glass_microballoon,3M iM30K (ink type not explicitly restated in Table 3; section context is the base iM30K ink),0.6,15.3,0.908,,,additive_other,125.0,1 wt% fumed silica (relative to epoxy weight) plus a thixotropic additive paste (TAP); glass microballoons added at 40 wt% relative to the weight of epoxy,,,,,tension,,25.0,,,42.33,,,,,,,,,,,,0.5,
W7137461020-004,W7137461020,"Base ink (iM30K section representative) - DIW printed, 45 deg",primary,epoxy,EPON 815C epoxy resin with Epikure 3230 curing agent (3.13:1 by weight),glass_microballoon,3M iM30K (ink type not explicitly restated in Table 3; section context is the base iM30K ink),0.6,15.3,0.908,,,additive_other,125.0,1 wt% fumed silica (relative to epoxy weight) plus a thixotropic additive paste (TAP); glass microballoons added at 40 wt% relative to the weight of epoxy,,,,,tension,,25.0,,,38.0,,,,,,,,,,,,0.5,
W7137461020-005,W7137461020,"Base ink (iM30K section representative) - DIW printed, 90 deg",primary,epoxy,EPON 815C epoxy resin with Epikure 3230 curing agent (3.13:1 by weight),glass_microballoon,3M iM30K (ink type not explicitly restated in Table 3; section context is the base iM30K ink),0.6,15.3,0.908,,,additive_other,125.0,1 wt% fumed silica (relative to epoxy weight) plus a thixotropic additive paste (TAP); glass microballoons added at 40 wt% relative to the weight of epoxy,,,,,tension,,25.0,,,40.23,,,,,,,,,,,,0.5,
W7137461020-006,W7137461020,"S60 base ink - DIW printed, bi-directional, X-direction compression",primary,epoxy,EPON 815C epoxy resin with Epikure 3230 curing agent (3.13:1 by weight),glass_microballoon,3M S60,0.6,30.0,0.901,,,additive_other,125.0,1 wt% fumed silica (relative to epoxy weight) plus a thixotropic additive paste (TAP); glass microballoons added at 40 wt% relative to the weight of epoxy,,,,,compression,,25.0,,619.0,,,,,,,,,,,,,0.6,
W7137461020-007,W7137461020,"Hybrid ink iM30K_1 iM16K_3 (1:3 by weight) - DIW printed, 0 deg tension",primary,epoxy,EPON 815C epoxy resin with Epikure 3230 curing agent (3.13:1 by weight),glass_microballoon,"3M iM30K + 3M iM16K, 1:3 weight ratio",,,,,,additive_other,125.0,1 wt% fumed silica (relative to epoxy weight) plus a thixotropic additive paste (TAP); total glass microballoon loading 40 wt% relative to the weight of epoxy,0.635,,,,tension,,25.0,,621.0,,,,,,977.9527559055118,,,,,,,0.8,
W7137461020-008,W7137461020,"Hybrid ink iM30K_2 iM16K_2 (2:2 by weight) - DIW printed, 0 deg tension",primary,epoxy,EPON 815C epoxy resin with Epikure 3230 curing agent (3.13:1 by weight),glass_microballoon,"3M iM30K + 3M iM16K, 1:1 (2:2) weight ratio",,,,,,additive_other,125.0,1 wt% fumed silica (relative to epoxy weight) plus a thixotropic additive paste (TAP); total glass microballoon loading 40 wt% relative to the weight of epoxy,0.735,,,,tension,,25.0,,791.0,,,,,,1076.1904761904761,,,,,,,0.8,
W7137461020-009,W7137461020,"Hybrid ink iM30K_3 iM16K_1 (3:1 by weight) - DIW printed, 0 deg tension",primary,epoxy,EPON 815C epoxy resin with Epikure 3230 curing agent (3.13:1 by weight),glass_microballoon,"3M iM30K + 3M iM16K, 3:1 weight ratio",,,,,,additive_other,125.0,1 wt% fumed silica (relative to epoxy weight) plus a thixotropic additive paste (TAP); total glass microballoon loading 40 wt% relative to the weight of epoxy,0.699,,,,tension,,25.0,,842.0,,,,,,1204.5779685264665,,,,,,,0.8,
W7137461020-010,W7137461020,"Hybrid ink iM30K_1 iM16K_3 (1:3 by weight) - DIW printed, 90 deg tension",primary,epoxy,EPON 815C epoxy resin with Epikure 3230 curing agent (3.13:1 by weight),glass_microballoon,"3M iM30K + 3M iM16K, 1:3 weight ratio",,,,,,additive_other,125.0,1 wt% fumed silica (relative to epoxy weight) plus a thixotropic additive paste (TAP); total glass microballoon loading 40 wt% relative to the weight of epoxy,0.635,,,,tension,,25.0,,,37.7,,,,,,59.37007874015748,,,,,,0.6,
W7137461020-011,W7137461020,"Hybrid ink iM30K_2 iM16K_2 (2:2 by weight) - DIW printed, 90 deg tension",primary,epoxy,EPON 815C epoxy resin with Epikure 3230 curing agent (3.13:1 by weight),glass_microballoon,"3M iM30K + 3M iM16K, 1:1 (2:2) weight ratio",,,,,,additive_other,125.0,1 wt% fumed silica (relative to epoxy weight) plus a thixotropic additive paste (TAP); total glass microballoon loading 40 wt% relative to the weight of epoxy,0.735,,,,tension,,25.0,,,42.45,,,,,,57.75510204081633,,,,,,0.6,
W7137461020-012,W7137461020,"Hybrid ink iM30K_3 iM16K_1 (3:1 by weight) - DIW printed, 90 deg tension",primary,epoxy,EPON 815C epoxy resin with Epikure 3230 curing agent (3.13:1 by weight),glass_microballoon,"3M iM30K + 3M iM16K, 3:1 weight ratio",,,,,,additive_other,125.0,1 wt% fumed silica (relative to epoxy weight) plus a thixotropic additive paste (TAP); total glass microballoon loading 40 wt% relative to the weight of epoxy,0.699,,,,tension,,25.0,,,43.05,0.067,,,,,61.587982832618025,,,,,,0.75,
W7137461020-013,W7137461020,"Hybrid ink iM30K_1 iM16K_3 (1:3 by weight) - DIW printed, compression (average of X, Y, Bi-X, Bi-Y)",primary,epoxy,EPON 815C epoxy resin with Epikure 3230 curing agent (3.13:1 by weight),glass_microballoon,"3M iM30K + 3M iM16K, 1:3 weight ratio",,,,,,additive_other,125.0,1 wt% fumed silica (relative to epoxy weight) plus a thixotropic additive paste (TAP); total glass microballoon loading 40 wt% relative to the weight of epoxy,0.635,,,,compression,,25.0,,,,,26.28,,,,,,,,,,0.55,
W7137461020-014,W7137461020,"Hybrid ink iM30K_2 iM16K_2 (2:2 by weight) - DIW printed, compression (average of X, Y, Bi-X, Bi-Y)",primary,epoxy,EPON 815C epoxy resin with Epikure 3230 curing agent (3.13:1 by weight),glass_microballoon,"3M iM30K + 3M iM16K, 1:1 (2:2) weight ratio",,,,,,additive_other,125.0,1 wt% fumed silica (relative to epoxy weight) plus a thixotropic additive paste (TAP); total glass microballoon loading 40 wt% relative to the weight of epoxy,0.735,,,,compression,,25.0,,,,,,,,424.0,81.0,,,,,,0.55,
W7137461020-015,W7137461020,"Hybrid ink iM30K_3 iM16K_1 (3:1 by weight) - DIW printed, compression (average of X, Y, Bi-X, Bi-Y)",primary,epoxy,EPON 815C epoxy resin with Epikure 3230 curing agent (3.13:1 by weight),glass_microballoon,"3M iM30K + 3M iM16K, 3:1 weight ratio",,,,,,additive_other,125.0,1 wt% fumed silica (relative to epoxy weight) plus a thixotropic additive paste (TAP); total glass microballoon loading 40 wt% relative to the weight of epoxy,0.699,,,,compression,,25.0,,,,,,,,,,,,,,,0.7,
W7137461020-016,W7137461020,"Hexagonal honeycomb core, iM30K_2 iM16K_2 hybrid ink, 30% infill - in-plane X-direction",primary,epoxy,EPON 815C epoxy resin with Epikure 3230 curing agent (3.13:1 by weight),glass_microballoon,"3M iM30K + 3M iM16K, 50:50 weight ratio",,,,,,additive_other,125.0,1 wt% fumed silica (relative to epoxy weight) plus a thixotropic additive paste (TAP); total glass microballoon loading 40 wt% relative to the weight of epoxy,,,,,compression,,25.0,,236.0,6.02,,,,,510.0,13.0,,,,,,0.8,
W7137461020-017,W7137461020,"Hexagonal honeycomb core, iM30K_2 iM16K_2 hybrid ink, 30% infill - in-plane Y-direction",primary,epoxy,EPON 815C epoxy resin with Epikure 3230 curing agent (3.13:1 by weight),glass_microballoon,"3M iM30K + 3M iM16K, 50:50 weight ratio",,,,,,additive_other,125.0,1 wt% fumed silica (relative to epoxy weight) plus a thixotropic additive paste (TAP); total glass microballoon loading 40 wt% relative to the weight of epoxy,,,,,compression,,25.0,,171.0,9.423,,,,,420.0,23.2,,,,,,0.8,
W7168100581-000,W7168100581,"Run 1 - Al-2014 + 15 vol% FAC, 5 N, 4 m/s",primary,aluminum,Al-2014 aluminium alloy (Al-Cu),fly_ash_cenosphere,"fly ash cenospheres recovered by water floatation, sieved 60-90 um, untreated",,,,0.15,,stir_casting,,,,,,,other,,25.0,ASTM G99,,,,,,,,,,,,,,0.85,
W7168100581-001,W7168100581,"Run 2 - Al-2014 + 25 vol% FAC, 5 N, 8 m/s",primary,aluminum,Al-2014 aluminium alloy (Al-Cu),fly_ash_cenosphere,"fly ash cenospheres recovered by water floatation, sieved 60-90 um, untreated",,,,0.25,,stir_casting,,,,,0.036,,other,,25.0,ASTM G99,,,,,,,,,,,,,,0.85,
W7168100581-004,W7168100581,"Run 5 - Al-2014 + 20 vol% FAC, 15 N, 6 m/s",primary,aluminum,Al-2014 aluminium alloy (Al-Cu),fly_ash_cenosphere,"fly ash cenospheres recovered by water floatation, sieved 60-90 um, untreated",,,,0.2,,stir_casting,,,,,0.028,,other,,25.0,ASTM G99,,,,,,,,,,,,,,0.85,
W7197654537-000,W7197654537,"Sferoplastic (epoxy syntactic foam) matrix - material constants used as FEM input, Table 3.1 (no literature source cited in the thesis)",secondary,epoxy,Epoxy binder syntactic foam ('epoksydnyi sferoplastyk'); resin or derivative such as bitumen mentioned as binder options,other,"Hollow microspheres, type not specified for the modelled foam; the review states typical syntactic foams use hollow microspheres 50-200 um in diameter",,,,,,other,,,0.6,,,,compression,,,,7000.0,60.0,,,,,11666.666666666668,100.0,,,,,,0.7,
W7197654537-001,W7197654537,"FEM model: hollow technical-porcelain macrosphere (D = 100 mm, wall 0.25-1.5 mm) bonded in a 300x300 mm epoxy spheroplastic cube under hydrostatic pressure",model,epoxy,"Epoxy spheroplastic (syntactic foam) matrix, density 600 kg/m3, E = 7 GPa, compressive strength 60 MPa (Table 3.1)",ceramic_hollow,"Technical porcelain hollow macrosphere, outer diameter 100 mm, wall thickness varied 0.25-1.5 mm; porcelain density 2500 kg/m3, E = 60 GPa, compressive strength 410 MPa",,100000.0,,,,other,,,,,,,hydrostatic,,,,,,,,,,,,,,,,,0.6,particle_mean_diameter_um_out_of_range
